Repository: heyhyebin/grain-fracture-surface-analysis

# 파손 단면 분석 기반 이미지 분류 시스템

금속 파손 단면 이미지를 입력받아
CNN 모델을 통해 파손 유형을 분류하고,
LLM(Ollama)을 이용하여 결과를 설명해주는 AI 웹 시스템입니다.

---

## 프로젝트 개요

본 프로젝트는 금속 재료의 파손 단면 이미지를 분석하여
파손 원인을 자동으로 예측하고 설명하는 시스템을 구현하는 것을 목표로 합니다.

사용자는 이미지를 업로드하면 다음과 같은 결과를 확인할 수 있습니다.

* 파손 유형 예측
* 각 유형별 유사도
* 신뢰도 (confidence)
* AI 기반 설명 (LLM)

---

## 분류 유형

본 시스템은 다음 4가지 파손 유형을 분류합니다.

* 취성 파괴 (Cleavage)
* 연성 파괴 (Ductile)
* 피로 파괴 (Fatigue)
* 입계 파괴 (Intergranular)

---

## 사용 기술

### Backend

* Python
* FastAPI
* PyTorch
* Ollama (LLM)

### Frontend

* React
* JavaScript
* Tailwind CSS

---

## 프로젝트 구조

```bash
fracture_surface/
├── backend/
│   ├── main.py
│   ├── llm_service.py        # 분석·비교·보고서 LLM
│   ├── knowledge_cards.py    # 보고서용 지식 카드 선택
│   ├── knowledge/            # 지식 카드 (jsonl)
│   ├── fractography_cnn_best1.pth
│   └── requirements.txt
│
├── frontend/
│   ├── src/
│   ├── public/
│   └── package.json
│
└── model/
    ├── train.py
    ├── predict.py
    └── Fractography/
```

---

## 실행 방법 (환경 구축 및 실행 가이드)

예상 소요 시간: 약 30 ~ 40분

---

## 전체 흐름

1. 필수 프로그램 설치
2. 프로젝트 다운로드
3. Backend 환경 구축
4. Frontend 환경 구축
5. Ollama 설치
6. 전체 실행

---

## 1. 필수 프로그램 설치

### 1-1. Anaconda 설치

* https://www.anaconda.com/download 접속
* Windows 64-bit 다운로드
* 설치 시 다음 옵션 체크

  * Just Me 선택
  * 기본 경로 유지
  * **Add Anaconda3 to PATH 체크 (중요)**

설치 후 PC 재시작 권장

---

### 1-2. Node.js 설치

* https://nodejs.org 접속
* LTS 버전 설치

설치 확인:

```bash
node -v
npm -v
```

---

### 1-3. Git 설치 (선택)

* https://git-scm.com/download/win
* 기본 설정으로 설치

---

## 2. 프로젝트 다운로드

```bash
git clone https://github.com/(GitHub계정)/(레포지토리명).git
```

또는 ZIP 다운로드 후 압축 해제

---

## 3. Backend 환경 구축

```bash
cd backend
```

### 가상환경 생성

```bash
conda create -n fanalysis python=3.10 -y
```

※ fanalysis는 프로젝트 전용 가상환경 이름이며, 원하는 이름으로 변경 가능합니다.

---

### 가상환경 활성화

```bash
conda activate fanalysis
```

※ `(fanalysis)` 표시가 나타나면 정상적으로 활성화된 것입니다.
※ 이후 backend 관련 명령어는 해당 가상환경에서 실행해야 합니다.

---

### PyTorch 설치

#### CPU

```bash
pip install torch torchvision --index-url https://download.pytorch.org/whl/cpu
```

#### GPU (CUDA 11.8)

```bash
pip install torch torchvision --index-url https://download.pytorch.org/whl/cu118
```

---

### 기타 패키지 설치

```bash
pip install -r requirements.txt
```

---

### 모델 파일

학습된 모델 파일(.pth)을 backend 폴더에 위치시켜야 합니다.

```bash
backend/
├── main.py
├── requirements.txt
└── model.pth
```

파일명은 자유롭게 설정할 수 있으며,
main.py의 MODEL_PATH와 동일하게 맞춰야 합니다.

---

### 설치 확인

```bash
python -c "import torch, fastapi, ollama; print('OK')"
```

---

## 4. Frontend 환경 구축

```bash
cd frontend
```

### 패키지 설치

```bash
npm install
```

---

### Tailwind CSS 초기화

```bash
npx tailwindcss init -p
```

※ 이미 `tailwind.config.js` 파일이 존재하는 경우 생략 가능합니다.

---

### 실행 확인

```bash
npm list react
```

---

## 5. Ollama 설치

### 설치

* https://ollama.com 다운로드 후 설치

---

### 모델 다운로드

```bash
ollama pull gemma4:e2b   # 분석·보고서 작성 (llm_service.py 의 OLLAMA_MODEL)
ollama pull bge-m3       # 문헌·지식 카드 검색용 임베딩
```

`bge-m3` 가 없어도 보고서는 만들어지며, 이때 지식 카드는 검색 대신 파일 순서대로 선택됩니다.

### 지식 카드 (보고서 근거)

* `backend/knowledge/fractography_cards.jsonl`: ASM Handbook Vol.12와 리뷰 논문을 요약한 카드 (카드마다 출처 포함)
* 보고서 생성 시 예측 유형·재질에 맞는 카드를 골라 LLM에 제공하고, 보고서 "참고 근거" 섹션에 표시합니다.
* 카드 임베딩은 첫 보고서 생성 때 만들어져 `backend/knowledge/card_embeddings.*` 에 저장됩니다.
  미리 만들려면 backend 폴더에서 `python knowledge_cards.py` 를 실행합니다.

### SEM 촬영 정보 (선택 입력)

* 업로드 화면의 "SEM 촬영 정보 (선택)"에서 배율, 스케일 바, 촬영 위치, 검출기, 세척·코팅 여부를 입력할 수 있습니다. 기본값은 모두 "모름"입니다.
* 입력한 항목만 분석·보고서 프롬프트에 전달되고, 관련 지식 카드(촬영 위치, 검출기, 세척·코팅 카드)가 우선 선택됩니다.
* 배율이나 스케일 바를 입력하면 딤플 크기·줄무늬 간격 관련 카드와 서술이 허용됩니다. 입력하지 않으면 크기 판단을 하지 않습니다.

---

### 확인

```bash
ollama list
```

---

## 6. 전체 실행

👉 총 3개의 터미널 필요

---

### 터미널 1 — Ollama 실행

```bash
ollama serve
```

※ Ollama 서버는 백그라운드에서 계속 실행 상태를 유지해야 합니다.

---

### 터미널 2 — Backend 실행

```bash
cd backend
conda activate fanalysis
uvicorn main:app --reload
```

접속:

```
http://127.0.0.1:8000
```

---

### 터미널 3 — Frontend 실행

```bash
cd frontend
npm start
```

접속:

```
http://localhost:3000
```

---

## 자주 발생하는 오류

| 오류                        | 원인              | 해결 방법                           |
| ------------------------- | --------------- | ------------------------------- |
| conda: command not found  | PATH 미설정        | Anaconda 재설치                    |
| npm: command not found    | Node.js 미설치     | Node.js 설치                      |
| ModuleNotFoundError       | 패키지 미설치         | pip install -r requirements.txt |
| CORS error                | Backend 미실행     | uvicorn 실행 확인                   |
| Cannot find module        | npm install 미실행 | frontend에서 npm install          |
| .pth 파일 없음                | 모델 경로 오류        | backend에 파일 위치 확인               |
| ollama connection refused | Ollama 미실행      | ollama serve 실행                 |

---

## 빠른 실행 요약

```bash

# 1. Ollama
ollama serve

# 2. Backend
cd backend
conda activate fanalysis
uvicorn main:app --reload

File: fracture_surface/backend/knowledge/fractography_cards.jsonl (part 1 of 3)
{"id": "GEN-001", "type": "General", "section": "feature", "scale": "any", "material": "any", "text": "공학 합금의 파괴 경로는 입내(transgranular) 또는 입계(intergranular)로 나뉘지만, 주요 파괴 모드는 딤플 파괴, 벽개, 피로, 탈응집(decohesive) 파괴의 네 가지로 정리되며 각각 고유한 파면 외관과 진행 메커니즘을 가진다.", "keywords": ["fracture modes", "dimple rupture", "cleavage", "fatigue", "decohesive rupture"], "sem_observable": null, "requires_scale": false, "sources": [{"title": "Modes of Fracture", "authors": "V. Kerlins, A. Phillips", "book": "ASM Handbook Vol.12 Fractography", "publisher": "ASM International", "year": 1987, "evidence": "handbook", "locator": "Fracture Modes 절 (PDF p.34)"}]}
{"id": "GEN-002", "type": "General", "section": "caution", "scale": "any", "material": "any", "text": "파면은 부품이 겪은 하중 이력, 환경 영향, 재료 품질의 기록이다. 다만 수소, 부식 매질, 저융점 금속, 응력 상태, 변형 속도, 온도 같은 환경 요인이 같은 재료의 파괴 모드 자체를 바꿀 수 있으므로 파면 형태만으로 원인을 단정하지 않는다.", "keywords": ["fracture surface record", "loading history", "environment effect", "strain rate", "temperature"], "sem_observable": null, "requires_scale": false, "sources": [{"title": "Modes of Fracture", "authors": "V. Kerlins, A. Phillips", "book": "ASM Handbook Vol.12 Fractography", "publisher": "ASM International", "year": 1987, "evidence": "handbook", "locator": "Introduction (PDF p.34); Effect of Environment 도입부 (PDF p.62)"}]}
{"id": "GEN-003", "type": "General", "section": "caution", "scale": "any", "material": "any", "text": "파손 분석에서 파괴 메커니즘 판정은 '어떻게 파손되었는가'에 대한 답이고, 근본 원인 판정은 '왜 그 메커니즘으로 파손되었는가'에 대한 답이다. 파면 이미지 분석은 주로 전자에 해당하며, 근본 원인은 하중·재료·환경 조사를 추가로 거쳐 판단한다.", "keywords": ["failure mechanism", "root cause", "failure analysis procedure"], "sem_observable": null, "requires_scale": false, "sources": [{"title": "A Short Review on Fracture Mechanisms of Mechanical Components Operated under Industrial Process Conditions: Fractographic Analysis and Selected Prevention Strategies", "authors": "G.A. Pantazopoulos", "journal": "Metals 9(2), 148", "year": 2019, "doi": "10.3390/met9020148", "evidence": "review", "locator": "Section 3.2, Fig. 8 설명"}]}
{"id": "GEN-004", "type": "General", "section": "caution", "scale": "micro", "material": "any", "text": "실제 파면에서 순수한 인장 또는 전단만으로 파괴되는 경우는 드물고, 여러 모드가 섞여 나타난다. 준벽개(quasi-cleavage)처럼 독립된 파괴 모드가 아니라 벽개와 소성 변형 특징이 함께 나타나는 외관도 있다.", "keywords": ["mixed mode fracture", "quasi-cleavage", "loading mode combination"], "sem_observable": true, "requires_scale": false, "sources": [{"title": "Modes of Fracture", "authors": "V. Kerlins, A. Phillips", "book": "ASM Handbook Vol.12 Fractography", "publisher": "ASM International", "year": 1987, "evidence": "handbook", "locator": "Dimple Rupture (PDF p.39); Unique Fractures (PDF p.55)"}]}
{"id": "GEN-005", "type": "General", "section": "caution", "scale": "micro", "material": "any", "text": "딤플과 딤플 경계의 판정에는 주관성이 있어 같은 파면 영역도 전문가마다 다르게 해석할 수 있다. 자동 인식 결과도 알고리즘 매개변수에 따라 경계가 조금씩 달라질 수 있다.", "keywords": ["dimple recognition subjectivity", "fractogram interpretation", "image analysis"], "sem_observable": true, "requires_scale": false, "sources": [{"title": "Methods for evaluating fracture patterns of polycrystalline materials based on the parameter analysis of ductile separation dimples: A review", "authors": "P. Maruschak, I. Konovalenko, A. Sorochak", "journal": "Engineering Failure Analysis 153, 107587", "year": 2023, "doi": "10.1016/j.engfailanal.2023.107587", "evidence": "review", "locator": "Section 3, 3.1"}]}
{"id": "GEN-006", "type": "General", "section": "caution", "scale": "micro", "material": "any", "text": "선행 연구에서 동시발생행렬(co-occurrence matrix) 텍스처 특징과 신경망·SVM으로 파면 이미지를 취성·피로·연성으로 분류했을 때 정확도는 클래스에 따라 약 58~88% 수준이었다. 이미지 기반 파괴 모드 분류는 클래스별 신뢰도 차이가 크므로 결과 해석에 주의가 필요하다.", "keywords": ["fractogram classification", "machine learning", "texture analysis", "accuracy"], "sem_observable": true, "requires_scale": false, "sources": [{"title": "Methods for evaluating fracture patterns of polycrystalline materials based on the parameter analysis of ductile separation dimples: A review", "authors": "P. Maruschak, I. Konovalenko, A. Sorochak", "journal": "Engineering Failure Analysis 153, 107587", "year": 2023, "doi": "10.1016/j.engfailanal.2023.107587", "evidence": "review", "locator": "Section 4 (Ref. 57 인용)"}]}
{"id": "GEN-007", "type": "General", "section": "next_step", "scale": "any", "material": "any", "text": "파괴역학 관점에서 하중, 재료 인성, 결함(균열) 크기는 서로 연결된 세 요소이며, 두 가지를 알면 나머지 하나를 추정할 수 있다. 예를 들어 인성과 하중을 알면 허용 결함 크기를 계산해 비파괴검사 기준으로 활용할 수 있다.", "keywords": ["fracture mechanics triangle", "toughness", "critical crack size", "NDT"], "sem_observable": null, "requires_scale": false, "sources": [{"title": "A Short Review on Fracture Mechanisms of Mechanical Components Operated under Industrial Process Conditions: Fractographic Analysis and Selected Prevention Strategies", "authors": "G.A. Pantazopoulos", "journal": "Metals 9(2), 148", "year": 2019, "doi": "10.3390/met9020148", "evidence": "review", "locator": "Section 3.1"}]}
{"id": "GEN-008", "type": "General", "section": "cause", "scale": "micro", "material": "any", "text": "변형 속도가 어느 정도 높아지면 딤플의 크기와 깊이가 달라지거나, 파괴 모드가 딤플 파괴에서 준벽개 또는 입계 탈응집으로 바뀔 수 있다.", "keywords": ["strain rate effect", "dimple to quasi-cleavage", "intergranular decohesion"], "sem_observable": true, "requires_scale": false, "sources": [{"title": "Modes of Fracture", "authors": "V. Kerlins, A. Phillips", "book": "ASM Handbook Vol.12 Fractography", "publisher": "ASM International", "year": 1987, "evidence": "handbook", "locator": "Effect of Environment – strain rate (PDF p.77)"}]}
{"id": "DUC-001", "type": "Ductile", "section": "feature", "scale": "micro", "material": "any", "text": "과부하가 주된 원인일 때 대부분의 구조용 합금은 미세공극 합체(microvoid coalescence)로 파괴되며, 파면에는 컵 모양의 오목한 함몰부인 딤플이 다수 나타난다.", "keywords": ["dimple rupture", "microvoid coalescence", "overload", "cuplike depressions"], "sem_observable": true, "requires_scale": false, "sources": [{"title": "Modes of Fracture", "authors": "V. Kerlins, A. Phillips", "book": "ASM Handbook Vol.12 Fractography", "publisher": "ASM International", "year": 1987, "evidence": "handbook", "locator": "Dimple Rupture (PDF p.34)"}]}
{"id": "DUC-002", "type": "Ductile", "section": "mechanism", "scale": "micro", "material": "any", "text": "미세공극은 2상 입자, 개재물, 결정립계, 전위 적층부처럼 국부 변형이 불연속한 곳에서 생성되고, 변형이 커지면서 성장·합체하여 연속된 파면을 만든다. 즉 연성 파괴는 공극의 생성-성장-합체 단계로 진행된다.", "keywords": ["void nucleation", "void growth", "void coalescence", "inclusions", "second-phase particles"], "sem_observable": true, "requires_scale": false, "sources": [{"title": "Modes of Fracture", "authors": "V. Kerlins, A. Phillips", "book": "ASM Handbook Vol.12 Fractography", "publisher": "ASM International", "year": 1987, "evidence": "handbook", "locator": "Dimple Rupture (PDF p.34)"}, {"title": "A Short Review on Fracture Mechanisms of Mechanical Components Operated under Industrial Process Conditions: Fractographic Analysis and Selected Prevention Strategies", "authors": "G.A. Pantazopoulos", "journal": "Metals 9(2), 148", "year": 2019, "doi": "10.3390/met9020148", "evidence": "review", "locator": "Section 2.2.1"}]}
{"id": "DUC-003", "type": "Ductile", "section": "feature", "scale": "micro", "material": "any", "text": "딤플 크기는 생성된 미세공극의 수와 분포에 좌우된다. 생성 위치가 적고 듬성하면 공극이 크게 자란 뒤 합체해 큰 딤플이 되고, 생성 위치가 많으면 충분히 자라기 전에 합체해 작은 딤플이 된다.", "keywords": ["dimple size", "nucleation site density", "large dimples", "small dimples"], "sem_observable": true, "requires_scale": false, "sources": [{"title": "Modes of Fracture", "authors": "V. Kerlins, A. Phillips", "book": "ASM Handbook Vol.12 Fractography", "publisher": "ASM International", "year": 1987, "evidence": "handbook", "locator": "Dimple Rupture (PDF p.35)"}, {"title": "Methods for evaluating fracture patterns of polycrystalline materials based on the parameter analysis of ductile separation dimples: A review", "authors": "P. Maruschak, I. Konovalenko, A. Sorochak", "journal": "Engineering Failure Analysis 153, 107587", "year": 2023, "doi": "10.1016/j.engfailanal.2023.107587", "evidence": "review", "locator": "Section 2.3"}]}
{"id": "DUC-004", "type": "Ductile", "section": "feature", "scale": "micro", "material": "any", "text": "입자 분포가 불균일하거나 하중 초기에 일부 공극이 먼저 생성·성장하면, 한 파면에 크기가 서로 다른 딤플이 함께 나타난다.", "keywords": ["mixed dimple sizes", "nonuniform particle distribution", "bimodal dimples"], "sem_observable": true, "requires_scale": false, "sources": [{"title": "Modes of Fracture", "authors": "V. Kerlins, A. Phillips", "book": "ASM Handbook Vol.12 Fractography", "publisher": "ASM International", "year": 1987, "evidence": "handbook", "locator": "Dimple Rupture, Fig. 2 (PDF p.35-36)"}, {"title": "A Short Review on Fracture Mechanisms of Mechanical Components Operated under Industrial Process Conditions: Fractographic Analysis and Selected Prevention Strategies", "authors": "G.A. Pantazopoulos", "journal": "Metals 9(2), 148", "year": 2019, "doi": "10.3390/met9020148", "evidence": "review", "locator": "Section 2.2.1, Fig. 1"}]}
{"id": "DUC-005", "type": "Ductile", "section": "feature", "scale": "micro", "material": "any", "text": "딤플 형태는 공극이 형성될 때의 응력 상태를 반영한다. 단축 인장에서는 테두리로 둘러싸인 등축 딤플, 전단에서는 짝 파면에서 서로 반대 방향을 향하는 길쭉한 딤플, 찢김(tear)에서는 양쪽 파면 모두 균열 시작점을 향하는 길쭉한 딤플이 형성된다.", "keywords": ["equiaxed dimples", "elongated dimples", "shear dimples", "tear dimples", "stress state"], "sem_observable": true, "requires_scale": false, "sources": [{"title": "Modes of Fracture", "authors": "V. Kerlins, A. Phillips", "book": "ASM Handbook Vol.12 Fractography", "publisher": "ASM International", "year": 1987, "evidence": "handbook", "locator": "Dimple Rupture, Fig. 1, 6 (PDF p.35-37)"}, {"title": "Visual Examination and Light Microscopy", "authors": "G.F. Vander Voort", "book": "ASM Handbook Vol.12 Fractography", "publisher": "ASM International", "year": 1987, "evidence": "handbook", "locator": "Interpretation of Fractures – ductile (PDF p.193)"}]}
{"id": "DUC-006", "type": "Ductile", "section": "feature", "scale": "micro", "material": "any", "text": "재료의 조직과 소성에 따라 딤플은 깊은 원뿔형이 될 수도, 얕은 형태가 될 수도 있다. 얕은 딤플은 미세공극이 슬립 밴드를 따른 전단으로 이어지면서 형성될 수 있다.", "keywords": ["conical dimples", "shallow dimples", "slip band shear"], "sem_observable": true, "requires_scale": false, "sources": [{"title": "Modes of Fracture", "authors": "V. Kerlins, A. Phillips", "book": "ASM Handbook Vol.12 Fractography", "publisher": "ASM International", "year": 1987, "evidence": "handbook", "locator": "Dimple Rupture, Fig. 4 (PDF p.36-37)"}]}
{"id": "DUC-007", "type": "Ductile", "section": "feature", "scale": "micro", "material": "any", "text": "딤플 바닥에서 공극의 생성 위치였던 개재물이 관찰되는 경우가 많다. 강에서는 황화물(예: MnS) 같은 큰 비금속 개재물 주변에 변형이 집중되어 바닥이 보이지 않을 만큼 깊은 딤플이 형성될 수 있다.", "keywords": ["inclusions in dimples", "sulfide inclusions", "MnS", "deep dimples"], "sem_observable": true, "requires_scale": false, "sources": [{"title": "Modes of Fracture", "authors": "V. Kerlins, A. Phillips", "book": "ASM Handbook Vol.12 Fractography", "publisher": "ASM International", "year": 1987, "evidence": "handbook", "locator": "Fig. 2(b) (PDF p.36)"}, {"title": "A Short Review on Fracture Mechanisms of Mechanical Components Operated under Industrial Process Conditions: Fractographic Analysis and Selected Prevention Strategies", "authors": "G.A. Pantazopoulos", "journal": "Metals 9(2), 148", "year": 2019, "doi": "10.3390/met9020148", "evidence": "review", "locator": "Fig. 1(b)"}, {"title": "Methods for evaluating fracture patterns of polycrystalline materials based on the parameter analysis of ductile separation dimples: A review", "authors": "P. Maruschak, I. Konovalenko, A. Sorochak", "journal": "Engineering Failure Analysis 153, 107587", "year": 2023, "doi": "10.1016/j.engfailanal.2023.107587", "evidence": "review", "locator": "Section 5.2"}]}
{"id": "DUC-008", "type": "Ductile", "section": "feature", "scale": "micro", "material": "any", "text": "큰 소성 변형을 겪으며 큰 딤플이 형성된 금속에서는 딤플 벽에 슬립 흔적인 사행 활주(serpentine glide)나 잔물결(ripples) 무늬가 나타날 수 있다.", "keywords": ["serpentine glide", "ripples", "slip traces", "dimple wall markings"], "sem_observable": true, "requires_scale": false, "sources": [{"title": "Modes of Fracture", "authors": "V. Kerlins, A. Phillips", "book": "ASM Handbook Vol.12 Fractography", "publisher": "ASM International", "year": 1987, "evidence": "handbook", "locator": "Dimple Rupture, Fig. 9-10 (PDF p.40)"}]}
{"id": "DUC-009", "type": "Ductile", "section": "feature", "scale": "macro", "material": "any", "text": "연성 파괴는 육안으로 볼 때 파단 전 큰 소성 변형, 파단 종료부의 전단 립(shear lip), 섬유질 또는 무광·비단결 질감, 넥킹에 의한 단면 감소, 느린 균열 성장이 특징이다.", "keywords": ["shear lips", "fibrous fracture", "necking", "macroscopic ductile features"], "sem_observable": false, "requires_scale": false, "sources": [{"title": "Visual Examination and Light Microscopy", "authors": "G.F. Vander Voort", "book": "ASM Handbook Vol.12 Fractography", "publisher": "ASM International", "year": 1987, "evidence": "handbook", "locator": "Interpretation of Fractures – ductile (PDF p.192)"}, {"title": "A Short Review on Fracture Mechanisms of Mechanical Components Operated under Industrial Process Conditions: Fractographic Analysis and Selected Prevention Strategies", "authors": "G.A. Pantazopoulos", "journal": "Metals 9(2), 148", "year": 2019, "doi": "10.3390/met9020148", "evidence": "review", "locator": "Section 2.2.1"}]}
{"id": "DUC-010", "type": "Ductile", "section": "material", "scale": "micro", "material": "any", "text": "개재물 밀도가 높으면 공극 생성 위치가 많아져 공극이 크게 자라지 못하므로, 작은 딤플이 조밀하게 분포하고 전체 소성은 낮아지는 경향이 있다.", "keywords": ["inclusion density", "small dense dimples", "reduced ductility"], "sem_observable": true, "requires_scale": false, "sources": [{"title": "A Short Review on Fracture Mechanisms of Mechanical Components Operated under Industrial Process Conditions: Fractographic Analysis and Selected Prevention Strategies", "authors": "G.A. Pantazopoulos", "journal": "Metals 9(2), 148", "year": 2019, "doi": "10.3390/met9020148", "evidence": "review", "locator": "Section 2.2.1"}]}
{"id": "DUC-011", "type": "Ductile", "section": "feature", "scale": "micro", "material": "any", "text": "딤플 크기가 클수록 더 연성적인 파괴를, 딤플 깊이가 얕아질수록 재료의 파괴 인성이 낮음을 나타내는 지표로 쓰인다. 딤플 사이 막(membrane)의 폭은 공극 합체 직전의 미세 소성 변형 정도를 반영한다.", "keywords": ["dimple depth", "dimple diameter", "fracture toughness indicator", "membrane width"], "sem_observable": true, "requires_scale": true, "sources": [{"title": "Methods for evaluating fracture patterns of polycrystalline materials based on the parameter analysis of ductile separation dimples: A review", "authors": "P. Maruschak, I. Konovalenko, A. Sorochak", "journal": "Engineering Failure Analysis 153, 107587", "year": 2023, "doi": "10.1016/j.engfailanal.2023.107587", "evidence": "review", "locator": "Table 1"}]}
{"id": "DUC-012", "type": "Ductile", "section": "feature", "scale": "micro", "material": "any", "text": "딤플은 직경(d)과 깊이(h)의 비로 분류할 수 있다. 원뿔형 딤플은 d/h가 약 0.8~1.2, 둥근 딤플은 약 2, 평탄 딤플은 2보다 훨씬 크며, 결정립보다 훨씬 작은 미세 딤플은 따로 구분한다.", "keywords": ["dimple classification", "conical dimples", "round dimples", "flat dimples", "micro-dimples"], "sem_observable": true, "requires_scale": true, "sources": [{"title": "Methods for evaluating fracture patterns of polycrystalline materials based on the parameter analysis of ductile separation dimples: A review", "authors": "P. Maruschak, I. Konovalenko, A. Sorochak", "journal": "Engineering Failure Analysis 153, 107587", "year": 2023, "doi": "10.1016/j.engfailanal.2023.107587", "evidence": "review", "locator": "Table 2"}]}
{"id": "DUC-013", "type": "Ductile", "section": "cause", "scale": "any", "material": "any", "text": "순간(과부하) 파괴는 운전 조건의 하중이 부품의 하중 지지 능력을 넘어설 때 발생하며, 동반된 소성 정도에 따라 연성 파괴와 저연성(취성 포함) 파괴로 나뉜다.", "keywords": ["overload fracture", "load-carrying capability", "instant fracture"], "sem_observable": null, "requires_scale": false, "sources": [{"title": "A Short Review on Fracture Mechanisms of Mechanical Components Operated under Industrial Process Conditions: Fractographic Analysis and Selected Prevention Strategies", "authors": "G.A. Pantazopoulos", "journal": "Metals 9(2), 148", "year": 2019, "doi": "10.3390/met9020148", "evidence": "review", "locator": "Section 2.2"}]}
{"id": "DUC-014", "type": "Ductile", "section": "next_step", "scale": "micro", "material": "any", "text": "짝을 이루는 두 파면의 딤플 형태와 방향을 비교하면 하중 형태(인장·전단·찢김)와 국부 균열 진행 방향을 추정할 수 있다. 찢김 딤플의 닫힌 끝은 균열 시작점을 가리킨다.", "keywords": ["mating fracture surfaces", "dimple orientation", "fracture direction", "loading mode"], "sem_observable": true, "requires_scale": false, "sources": [{"title": "Modes of Fracture", "authors": "V. Kerlins, A. Phillips", "book": "ASM Handbook Vol.12 Fractography", "publisher": "ASM International", "year": 1987, "evidence": "handbook", "locator": "Dimple Rupture, Fig. 6, 8 (PDF p.37-39)"}]}
{"id": "DUC-015", "type": "Ductile", "section": "caution", "scale": "micro", "material": "any", "text": "고순도 저강도 금속은 미세공극 형성 없이 전단이나 넥킹만으로 연성 파단될 수 있으므로, 뚜렷한 딤플이 보이지 않는다고 해서 연성 파괴를 배제할 수는 없다.", "keywords": ["high-purity metals", "rupture without voids", "necking"], "sem_observable": true, "requires_scale": false, "sources": [{"title": "Visual Examination and Light Microscopy", "authors": "G.F. Vander Voort", "book": "ASM Handbook Vol.12 Fractography", "publisher": "ASM International", "year": 1987, "evidence": "handbook", "locator": "Interpretation of Fractures – ductile (PDF p.193)"}]}
{"id": "DUC-016", "type": "Ductile", "section": "caution", "scale": "micro", "material": "any", "text": "고온 장시간 응력을 받은 부품의 크리프 파괴에서도 공극(캐비티)이 성장·연결되어 딤플과 비슷한 파면이 생길 수 있다. 크리프 캐비티는 확산 지배 과정으로 생기므로 상온 과부하의 미세공극과는 기원이 다르다.", "keywords": ["creep cavities", "creep rupture", "high temperature", "dimple-like"], "sem_observable": true, "requires_scale": false, "sources": [{"title": "Modes of Fracture", "authors": "V. Kerlins, A. Phillips", "book": "ASM Handbook Vol.12 Fractography", "publisher": "ASM International", "year": 1987, "evidence": "handbook", "locator": "Decohesive Rupture – creep (PDF p.53-54)"}, {"title": "A Short Review on Fracture Mechanisms of Mechanical Components Operated under Industrial Process Conditions: Fractographic Analysis and Selected Prevention Strategies", "authors": "G.A. Pantazopoulos", "journal": "Metals 9(2), 148", "year": 2019, "doi": "10.3390/met9020148", "evidence": "review", "locator": "Section 2.3.2, Fig. 6"}]}
{"id": "CLV-001", "type": "Cleavage", "section": "feature", "scale": "micro", "material": "any", "text": "벽개는 결정학적으로 정해진 저지수 면(벽개면)을 따라 진행하는 저에너지 파괴다. 이론상 평탄하고 특징이 없어야 하지만, 실제 다결정 합금에서는 결정립·아결정립계와 결함 때문에 벽개 계단, 강줄기 무늬(river pattern), 깃털 무늬, 헤링본 무늬, 혀(tongue) 등이 나타난다.", "keywords": ["cleavage facets", "river patterns", "cleavage steps", "feather markings", "tongues"], "sem_observable": true, "requires_scale": false, "sources": [{"title": "Modes of Fracture", "authors": "V. Kerlins, A. Phillips", "book": "ASM Handbook Vol.12 Fractography", "publisher": "ASM International", "year": 1987, "evidence": "handbook", "locator": "Cleavage (PDF p.41)"}]}
{"id": "CLV-002", "type": "Cleavage", "section": "feature", "scale": "micro", "material": "any", "text": "강줄기 무늬는 여러 평행 벽개면에서 시작된 파괴가 진행하면서 합쳐져 점점 높은 계단을 이루는 것이다. 가지가 합쳐지는 방향이 균열 진행 방향이므로 국부 파괴 방향 판정에 쓸 수 있다.", "keywords": ["river pattern direction", "cleavage step joining", "crack propagation direction"], "sem_observable": true, "requires_scale": false, "sources": [{"title": "Modes of Fracture", "authors": "V. Kerlins, A. Phillips", "book": "ASM Handbook Vol.12 Fractography", "publisher": "ASM International", "year": 1987, "evidence": "handbook", "locator": "Cleavage, Fig. 11 (PDF p.41)"}, {"title": "A Short Review on Fracture Mechanisms of Mechanical Components Operated under Industrial Process Conditions: Fractographic Analysis and Selected Prevention Strategies", "authors": "G.A. Pantazopoulos", "journal": "Metals 9(2), 148", "year": 2019, "doi": "10.3390/met9020148", "evidence": "review", "locator": "Section 2.2.2"}]}
{"id": "CLV-003", "type": "Cleavage", "section": "feature", "scale": "micro", "material": "any", "text": "벽개는 결정립마다 정해진 결정면을 따르므로 결정립계를 지날 때 방향이 바뀌고, 결정립마다 벽개면의 방향이 달라 보인다. 비틀림(twist) 경계를 지나면 여러 개의 새로운 평행 벽개면에서 파괴가 다시 시작된다.", "keywords": ["grain boundary crossing", "facet orientation", "twist boundary", "tilt boundary"], "sem_observable": true, "requires_scale": false, "sources": [{"title": "Modes of Fracture", "authors": "V. Kerlins, A. Phillips", "book": "ASM Handbook Vol.12 Fractography", "publisher": "ASM International", "year": 1987, "evidence": "handbook", "locator": "Cleavage, Fig. 11 (PDF p.41)"}, {"title": "Visual Examination and Light Microscopy", "authors": "G.F. Vander Voort", "book": "ASM Handbook Vol.12 Fractography", "publisher": "ASM International", "year": 1987, "evidence": "handbook", "locator": "Interpretation of Fractures – brittle (PDF p.214)"}]}
{"id": "CLV-004", "type": "Cleavage", "section": "feature", "scale": "micro", "material": "any", "text": "깃털 무늬는 큰 벽개면 위의 매우 미세한 계단이 부채꼴로 퍼진 것으로, 부채의 꼭짓점이 파괴 시작점을 가리킨다. 혀(tongue)는 벽개가 잠시 쌍정 방향을 따라 진행하면서 생긴다.", "keywords": ["feather markings", "fan-shaped steps", "tongues", "twin"], "sem_observable": true, "requires_scale": false, "sources": [{"title": "Modes of Fracture", "authors": "V. Kerlins, A. Phillips", "book": "ASM Handbook Vol.12 Fractography", "publisher": "ASM International", "year": 1987, "evidence": "handbook", "locator": "Cleavage, Fig. 12-14 (PDF p.42-43)"}]}
{"id": "CLV-005", "type": "Cleavage", "section": "feature", "scale": "macro", "material": "any", "text": "취성 파괴는 육안으로 볼 때 소성 변형이 거의 없고, 평탄하며 부품 표면에 수직이다. 입상 또는 결정질로 보이며 빛을 강하게 반사하고, 조립 강에서는 면(facet)이 보일 수 있다. 헤링본(셰브론) 무늬가 나타날 수 있으며 균열이 빠르게 성장한다.", "keywords": ["macroscopic brittle features", "flat fracture", "granular crystalline", "reflective facets", "chevron"], "sem_observable": false, "requires_scale": false, "sources": [{"title": "Visual Examination and Light Microscopy", "authors": "G.F. Vander Voort", "book": "ASM Handbook Vol.12 Fractography", "publisher": "ASM International", "year": 1987, "evidence": "handbook", "locator": "Interpretation of Fractures – brittle (PDF p.208)"}]}
{"id": "CLV-006", "type": "Cleavage", "section": "feature", "scale": "macro", "material": "steel", "text": "셰브론(헤링본) 무늬의 꼭짓점은 파괴 시작점을 가리키며, 구조용 강 같은 저강도 강에서 자주 관찰된다. 셰브론 형성에는 어느 정도 소성 변형이 필요하므로 매우 취약한 재료에서는 나타나지 않는다.", "keywords": ["chevron marks", "herringbone pattern", "fracture origin", "low-strength steel"], "sem_observable": false, "requires_scale": false, "sources": [{"title": "Visual Examination and Light Microscopy", "authors": "G.F. Vander Voort", "book": "ASM Handbook Vol.12 Fractography", "publisher": "ASM International", "year": 1987, "evidence": "handbook", "locator": "Interpretation of Fractures – brittle (PDF p.208-209)"}]}
{"id": "CLV-007", "type": "Cleavage", "section": "material", "scale": "micro", "material": "steel", "text": "체심입방(bcc) 금속인 페라이트 강에서 벽개는 주로 {100} 면을 따라 진행한다.", "keywords": ["bcc cleavage plane", "{100} planes", "ferritic steel"], "sem_observable": true, "requires_scale": false, "sources": [{"title": "A Short Review on Fracture Mechanisms of Mechanical Components Operated under Industrial Process Conditions: Fractographic Analysis and Selected Prevention Strategies", "authors": "G.A. Pantazopoulos", "journal": "Metals 9(2), 148", "year": 2019, "doi": "10.3390/met9020148", "evidence": "review", "locator": "Section 2.2.2"}]}
{"id": "CLV-008", "type": "Cleavage", "section": "cause", "scale": "micro", "material": "any", "text": "온도가 낮아지면 면심입방(fcc)·조밀육방(hcp) 금속은 주로 딤플의 크기와 깊이가 줄어드는 반면, 체심입방(bcc) 금속은 딤플 파괴나 입계 파괴에서 벽개로 파괴 모드가 바뀌는 경우가 많다.", "keywords": ["low temperature", "bcc ductile-to-brittle", "fcc", "mode change to cleavage"], "sem_observable": true, "requires_scale": false, "sources": [{"title": "Modes of Fracture", "authors": "V. Kerlins, A. Phillips", "book": "ASM Handbook Vol.12 Fractography", "publisher": "ASM International", "year": 1987, "evidence": "handbook", "locator": "Effect of Environment – temperature (PDF p.81)"}]}
{"id": "CLV-009", "type": "Cleavage", "section": "material", "scale": "any", "material": "aluminum", "text": "알루미늄, 구리, 오스테나이트계 스테인리스강 같은 면심입방(fcc) 금속은 저온에서 벽개로 전이하기보다 딤플 크기와 깊이가 줄어드는 경향이 있다. 따라서 이들 재료에서 벽개형 파면이 보이면 환경 취화 등 다른 요인도 함께 검토한다.", "keywords": ["fcc metals", "no ductile-to-brittle transition", "aluminum", "copper", "austenitic"], "sem_observable": null, "requires_scale": false, "sources": [{"title": "Modes of Fracture", "authors": "V. Kerlins, A. Phillips", "book": "ASM Handbook Vol.12 Fractography", "publisher": "ASM International", "year": 1987, "evidence": "handbook", "locator": "Effect of Environment – temperature (PDF p.81)"}]}
{"id": "CLV-010", "type": "Cleavage", "section": "cause", "scale": "any", "material": "steel", "text": "샤르피 충격 에너지가 갑자기 떨어지는 온도를 연성-취성 천이 온도라 한다. 샤르피 시험은 노치의 응력 집중, 노치 부근 3축 응력, 충격에 의한 높은 변형 속도가 함께 작용하므로 온도와 변형 속도의 복합 영향을 측정한다.", "keywords": ["ductile-to-brittle transition temperature", "Charpy impact", "notch", "triaxial stress", "strain rate"], "sem_observable": null, "requires_scale": false, "sources": [{"title": "Modes of Fracture", "authors": "V. Kerlins, A. Phillips", "book": "ASM Handbook Vol.12 Fractography", "publisher": "ASM International", "year": 1987, "evidence": "handbook", "locator": "Effect of Environment – temperature (PDF p.83)"}]}
{"id": "CLV-011", "type": "Cleavage", "section": "cause", "scale": "micro", "material": "steel", "text": "강에서 수소 취화가 심하거나 변형 속도가 낮으면 파괴 모드가 딤플 파괴에서 준벽개, 벽개, 또는 입계 탈응집으로 바뀔 수 있다.", "keywords": ["hydrogen embrittlement", "quasi-cleavage", "mode change", "low strain rate"], "sem_observable": true, "requires_scale": false, "sources": [{"title": "Modes of Fracture", "authors": "V. Kerlins, A. Phillips", "book": "ASM Handbook Vol.12 Fractography", "publisher": "ASM International", "year": 1987, "evidence": "handbook", "locator": "Effect of Environment – hydrogen (PDF p.63)"}]}
{"id": "CLV-012", "type": "Cleavage", "section": "feature", "scale": "micro", "material": "any", "text": "준벽개는 중앙의 벽개면에서 시작해 바깥으로 갈수록 딤플 영역과 섞이고, 벽개 계단이 찢김 능선(tear ridge)으로 바뀌는 국부적 외관이다. 노치 부근의 3축 응력, 수소·응력부식에 의한 취화, 천이 온도 범위에서의 충격처럼 소성 변형을 방해하는 조건에서 잘 생긴다.", "keywords": ["quasi-cleavage", "tear ridges", "triaxial stress", "impact loading", "embrittlement"], "sem_observable": true, "requires_scale": false, "sources": [{"title": "Modes of Fracture", "authors": "V. Kerlins, A. Phillips", "book": "ASM Handbook Vol.12 Fractography", "publisher": "ASM International", "year": 1987, "evidence": "handbook", "locator": "Unique Fractures (PDF p.55-56)"}, {"title": "A Short Review on Fracture Mechanisms of Mechanical Components Operated under Industrial Process Conditions: Fractographic Analysis and Selected Prevention Strategies", "authors": "G.A. Pantazopoulos", "journal": "Metals 9(2), 148", "year": 2019, "doi": "10.3390/met9020148", "evidence": "review", "locator": "Section 2.2.2, Fig. 2(b)"}]}
{"id": "CLV-013", "type": "Cleavage", "section": "material", "scale": "any", "material": "any", "text": "단상 금속에서는 결정립이 미세할수록 강도가 높아지며, 벽개 강도도 결정립 지름과 관계된 식으로 표현된다. 결정립 크기는 인성, 피로 한도, 응력부식균열 저항 등과도 관련된다.", "keywords": ["grain size", "cleavage strength", "Hall-Petch", "grain refinement"], "sem_observable": null, "requires_scale": false, "sources": [{"title": "Visual Examination and Light Microscopy", "authors": "G.F. Vander Voort", "book": "ASM Handbook Vol.12 Fractography", "publisher": "ASM International", "year": 1987, "evidence": "handbook", "locator": "Interpretation of Fractures – brittle (PDF p.208)"}]}
{"id": "CLV-014", "type": "Cleavage", "section": "material", "scale": "micro", "material": "titanium", "text": "산소나 알루미늄 함량이 비교적 높은 티타늄 합금이 극저온에서 파괴되거나 응력부식균열로 파괴되면, 벽개면 사이를 길쭉한 홈이 잇는 플루트(flute) 무늬가 벽개와 함께 나타날 수 있다.", "keywords": ["flutes", "titanium alloy", "cryogenic", "stress-corrosion cracking"], "sem_observable": true, "requires_scale": false, "sources": [{"title": "Modes of Fracture", "authors": "V. Kerlins, A. Phillips", "book": "ASM Handbook Vol.12 Fractography", "publisher": "ASM International", "year": 1987, "evidence": "handbook", "locator": "Unique Fractures – flutes (PDF p.56-57)"}]}
{"id": "FAT-001", "type": "Fatigue", "section": "mechanism", "scale": "any", "material": "any", "text": "피로 파괴는 반복 하중으로 생기며 보통 세 단계로 진행한다. 1단계에서 균열이 시작되고, 2단계에서 길이 대부분을 진전하며, 3단계에서 최종 파단에 이른다.", "keywords": ["fatigue stages", "Stage I", "Stage II", "Stage III", "cyclic loading"], "sem_observable": null, "requires_scale": false, "sources": [{"title": "Modes of Fracture", "authors": "V. Kerlins, A. Phillips", "book": "ASM Handbook Vol.12 Fractography", "publisher": "ASM International", "year": 1987, "evidence": "handbook", "locator": "Fatigue (PDF p.43)"}, {"title": "A Short Review on Fracture Mechanisms of Mechanical Components Operated under Industrial Process Conditions: Fractographic Analysis and Selected Prevention Strategies", "authors": "G.A. Pantazopoulos", "journal": "Metals 9(2), 148", "year": 2019, "doi": "10.3390/met9020148", "evidence": "review", "locator": "Section 2.3.1"}]}
{"id": "FAT-002", "type": "Fatigue", "section": "caution", "scale": "micro", "material": "any", "text": "피로 1단계 파면은 결정면을 따라 면(facet)을 이루어 벽개와 비슷해 보이고 줄무늬(스트리에이션)가 없다. 1단계는 고주기·저응력 피로에서 주로 보이고 저주기·고응력 피로에서는 없는 경우가 많으므로, 벽개와 혼동하지 않도록 주의한다.", "keywords": ["Stage I fatigue", "faceted", "cleavage-like", "no striations", "misclassification"], "sem_observable": true, "requires_scale": false, "sources": [{"title": "Modes of Fracture", "authors": "V. Kerlins, A. Phillips", "book": "ASM Handbook Vol.12 Fractography", "publisher": "ASM International", "year": 1987, "evidence": "handbook", "locator": "Fatigue, Fig. 16 (PDF p.44)"}]}
{"id": "FAT-003", "type": "Fatigue", "section": "feature", "scale": "micro", "material": "any", "text": "피로 2단계 파면에는 보통 피로 줄무늬(스트리에이션)가 나타나며, 이는 균열 전진 중 균열 선단 위치를 기록한 것이다. 일반적인 조건에서는 줄무늬 하나가 하중 1사이클에 대응한다.", "keywords": ["fatigue striations", "Stage II", "crack front position", "one striation per cycle"], "sem_observable": true, "requires_scale": false, "sources": [{"title": "Modes of Fracture", "authors": "V. Kerlins, A. Phillips", "book": "ASM Handbook Vol.12 Fractography", "publisher": "ASM International", "year": 1987, "evidence": "handbook", "locator": "Fatigue (PDF p.44, p.48)"}, {"title": "A Short Review on Fracture Mechanisms of Mechanical Components Operated under Industrial Process Conditions: Fractographic Analysis and Selected Prevention Strategies", "authors": "G.A. Pantazopoulos", "journal": "Metals 9(2), 148", "year": 2019, "doi": "10.3390/met9020148", "evidence": "review", "locator": "Section 2.3.1, Fig. 4(b)"}]}
{"id": "FAT-004", "type": "Fatigue", "section": "feature", "scale": "micro", "material": "any", "text": "피로 줄무늬는 균열 진행 방향으로 볼록하게 휘고, 대체로 거시 균열 진행 방향에 수직으로 정렬한다. 2단계 균열은 높이가 다른 여러 고원(plateau) 위에서 진행하며, 고원 사이는 찢김 능선이나 줄무늬가 있는 벽으로 연결된다.", "keywords": ["striation orientation", "plateaus", "tear ridges", "bowed striations"], "sem_observable": true, "requires_scale": false, "sources": [{"title": "Modes of Fracture", "authors": "V. Kerlins, A. Phillips", "book": "ASM Handbook Vol.12 Fractography", "publisher": "ASM International", "year": 1987, "evidence": "handbook", "locator": "Characteristics of Fractures With Fatigue Striations, Fig. 26 (PDF p.49)"}]}
{"id": "FAT-005", "type": "Fatigue", "section": "cause", "scale": "micro", "material": "any", "text": "하중 조건 중 줄무늬 간격에 가장 큰 영향을 주는 것은 교번 응력의 크기이며, 교번 응력이 커지면 간격이 넓어진다. 평균 응력의 영향은 그보다 작고, 반복 주파수의 영향이 가장 작다.", "keywords": ["striation spacing", "alternating stress", "mean stress", "cyclic frequency"], "sem_observable": true, "requires_scale": true, "sources": [{"title": "Modes of Fracture", "authors": "V. Kerlins, A. Phillips", "book": "ASM Handbook Vol.12 Fractography", "publisher": "ASM International", "year": 1987, "evidence": "handbook", "locator": "Fatigue, Fig. 25 (PDF p.48)"}]}
{"id": "FAT-006", "type": "Fatigue", "section": "caution", "scale": "micro", "material": "any", "text": "피로 파면에서도 줄무늬가 불분명하거나 없을 수 있다. 진공 중 시험처럼 산화가 없으면 매끈한 파면이 되고, 불규칙한 준줄무늬가 나타나기도 하며, 짝 파면 한쪽만 줄무늬가 뚜렷할 수 있다.", "keywords": ["absent striations", "quasi-striations", "vacuum", "poorly formed striations"], "sem_observable": true, "requires_scale": false, "sources": [{"title": "Modes of Fracture", "authors": "V. Kerlins, A. Phillips", "book": "ASM Handbook Vol.12 Fractography", "publisher": "ASM International", "year": 1987, "evidence": "handbook", "locator": "Fatigue, Fig. 24 (PDF p.47-48)"}]}
{"id": "FAT-007", "type": "Fatigue", "section": "feature", "scale": "micro", "material": "any", "text": "타이어 자국(tire tracks)은 한쪽 파면의 입자나 돌기가 하중 사이클마다 반대쪽 파면에 눌려 생긴 평행 자국이다. 인장-압축 하중에서 더 흔하며, 줄무늬 없이 타이어 자국만 있으면 저주기(고응력) 피로를 시사할 수 있다.", "keywords": ["tire tracks", "tension-compression", "low-cycle fatigue"], "sem_observable": true, "requires_scale": false, "sources": [{"title": "Modes of Fracture", "authors": "V. Kerlins, A. Phillips", "book": "ASM Handbook Vol.12 Fractography", "publisher": "ASM International", "year": 1987, "evidence": "handbook", "locator": "Fatigue, Fig. 28 (PDF p.50)"}]}
{"id": "FAT-008", "type": "Fatigue", "section": "feature", "scale": "micro", "material": "any", "text": "피로 3단계에서는 줄무늬를 만드는 진전 방식이 점차 딤플 파괴나 벽개 같은 정적 파괴 모드로 대체되고 균열 성장 속도가 빨라진다. 따라서 최종 파단부에는 딤플이나 벽개 같은 다른 모드의 특징이 함께 나타날 수 있다.", "keywords": ["Stage III", "final fracture zone", "static fracture modes", "mixed features"], "sem_observable": true, "requires_scale": false, "sources": [{"title": "Modes of Fracture", "authors": "V. Kerlins, A. Phillips", "book": "ASM Handbook Vol.12 Fractography", "publisher": "ASM International", "year": 1987, "evidence": "handbook", "locator": "Fatigue (PDF p.49)"}, {"title": "A Short Review on Fracture Mechanisms of Mechanical Components Operated under Industrial Process Conditions: Fractographic Analysis and Selected Prevention Strategies", "authors": "G.A. Pantazopoulos", "journal": "Metals 9(2), 148", "year": 2019, "doi": "10.3390/met9020148", "evidence": "review", "locator": "Section 2.3.1"}]}
{"id": "FAT-009", "type": "Fatigue", "section": "feature", "scale": "macro", "material": "any", "text": "육안으로 본 피로 파면의 대표 특징은 비치 마크(조개껍질 무늬)다. 비치 마크는 균열이 멈춘 시점들의 균열 선단 위치로, 하중 변화나 환경 영향을 반영하며 시작점을 찾는 데 쓰인다. 많은 주철과 일정 진폭 실험실 시험편에는 나타나지 않는다.", "keywords": ["beach marks", "clamshell marks", "crack arrest", "fracture origin", "macroscopic fatigue"], "sem_observable": false, "requires_scale": false, "sources": [{"title": "Visual Examination and Light Microscopy", "authors": "G.F. Vander Voort", "book": "ASM Handbook Vol.12 Fractography", "publisher": "ASM International", "year": 1987, "evidence": "handbook", "locator": "Fatigue Fractures (PDF p.215)"}, {"title": "A Short Review on Fracture Mechanisms of Mechanical Components Operated under Industrial Process Conditions: Fractographic Analysis and Selected Prevention Strategies", "authors": "G.A. Pantazopoulos", "journal": "Metals 9(2), 148", "year": 2019, "doi": "10.3390/met9020148", "evidence": "review", "locator": "Section 2.3.1"}]}
{"id": "FAT-010", "type": "Fatigue", "section": "feature", "scale": "macro", "material": "any", "text": "래칫 마크(ratchet marks)는 여러 곳에서 시작된 피로 균열이 만나면서 생긴 계단 모양의 경계다. 래칫 마크가 있으면 다중 시작점과 높은 응력 집중을 시사한다.", "keywords": ["ratchet marks", "multiple initiation sites", "stress concentration"], "sem_observable": false, "requires_scale": false, "sources": [{"title": "A Short Review on Fracture Mechanisms of Mechanical Components Operated under Industrial Process Conditions: Fractographic Analysis and Selected Prevention Strategies", "authors": "G.A. Pantazopoulos", "journal": "Metals 9(2), 148", "year": 2019, "doi": "10.3390/met9020148", "evidence": "review", "locator": "Section 2.3.1, Fig. 4(a), Fig. 5"}, {"title": "Visual Examination and Light Microscopy", "authors": "G.F. Vander Voort", "book": "ASM Handbook Vol.12 Fractography", "publisher": "ASM International", "year": 1987, "evidence": "handbook", "locator": "Fatigue Fractures (PDF p.217)"}]}
{"id": "FAT-011", "type": "Fatigue", "section": "cause", "scale": "macro", "material": "any", "text": "전체 단면에서 최종 과부하 파단 영역이 차지하는 비율은 마지막 하중 크기와 관련된다. 대략 70% 이상이면 높은 하중을, 40% 미만이면 낮은 하중 조건을 시사한다.", "keywords": ["final overload zone size", "load magnitude", "fatigue diagnosis"], "sem_observable": false, "requires_scale": true, "sources": [{"title": "A Short Review on Fracture Mechanisms of Mechanical Components Operated under Industrial Process Conditions: Fractographic Analysis and Selected Prevention Strategies", "authors": "G.A. Pantazopoulos", "journal": "Metals 9(2), 148", "year": 2019, "doi": "10.3390/met9020148", "evidence": "review", "locator": "Section 2.3.1"}]}
{"id": "FAT-012", "type": "Fatigue", "section": "cause", "scale": "any", "material": "any", "text": "피로 균열은 긁힘, 급격한 단면 변화, 가공 흔적, 부식 피트, 개재물, 석출물, 각인, 용접 결함 같은 응력 집중부에서 시작될 수 있다. 연삭·담금질·용접 균열처럼 하중 전에 이미 있던 미세 균열도 조기 피로 파손 가능성을 높인다.", "keywords": ["fatigue initiation sites", "stress raisers", "machining marks", "corrosion pits", "weld defects"], "sem_observable": null, "requires_scale": false, "sources": [{"title": "Visual Examination and Light Microscopy", "authors": "G.F. Vander Voort", "book": "ASM Handbook Vol.12 Fractography", "publisher": "ASM International", "year": 1987, "evidence": "handbook", "locator": "Fatigue Fractures (PDF p.217)"}, {"title": "A Short Review on Fracture Mechanisms of Mechanical Components Operated under Industrial Process Conditions: Fractographic Analysis and Selected Prevention Strategies", "authors": "G.A. Pantazopoulos", "journal": "Metals 9(2), 148", "year": 2019, "doi": "10.3390/met9020148", "evidence": "review", "locator": "Section 3.1, Fig. 7"}]}
{"id": "FAT-013", "type": "Fatigue", "section": "mechanism", "scale": "any", "material": "any", "text": "피로 수명의 상당 부분(약 80~90%까지)이 의미 있는 균열이 생기기까지의 시작 단계에 소비된다.", "keywords": ["fatigue crack initiation life", "80-90% of life"], "sem_observable": null, "requires_scale": false, "sources": [{"title": "Modes of Fracture", "authors": "V. Kerlins, A. Phillips", "book": "ASM Handbook Vol.12 Fractography", "publisher": "ASM International", "year": 1987, "evidence": "handbook", "locator": "Fatigue (PDF p.44)"}, {"title": "A Short Review on Fracture Mechanisms of Mechanical Components Operated under Industrial Process Conditions: Fractographic Analysis and Selected Prevention Strategies", "authors": "G.A. Pantazopoulos", "journal": "Metals 9(2), 148", "year": 2019, "doi": "10.3390/met9020148", "evidence": "review", "locator": "Section 2.3.1"}]}
{"id": "FAT-014", "type": "Fatigue", "section": "next_step", "scale": "micro", "material": "any", "text": "안정적인 2단계 피로 영역에서는 줄무늬 간격이 국부 균열 성장 속도(da/dN)에 대응하므로, 줄무늬 간격 측정으로 응력 확대 계수 범위와 하중 수준을 추정할 수 있다.", "keywords": ["striation spacing measurement", "da/dN", "stress intensity factor range", "Paris law"], "sem_observable": true, "requires_scale": true, "sources": [{"title": "Modes of Fracture", "authors": "V. Kerlins, A. Phillips", "book": "ASM Handbook Vol.12 Fractography", "publisher": "ASM International", "year": 1987, "evidence": "handbook", "locator": "Fatigue, Eq 1 (PDF p.49)"}, {"title": "A Short Review on Fracture Mechanisms of Mechanical Components Operated under Industrial Process Conditions: Fractographic Analysis and Selected Prevention Strategies", "authors": "G.A. Pantazopoulos", "journal": "Metals 9(2), 148", "year": 2019, "doi": "10.3390/met9020148", "evidence": "review", "locator": "Section 2.3.1"}]}
{"id": "FAT-015", "type": "Fatigue", "section": "material", "scale": "micro", "material": "stainless_steel", "text": "고온(약 600 ℃)에서 스테인리스강을 낮은 변형 속도로 피로 시험하면, 줄무늬가 있는 입내 파면에서 점점 입계 파면으로 바뀌면서 피로 수명이 줄어든 사례가 보고되었다.", "keywords": ["high temperature fatigue", "stainless steel", "intergranular fatigue", "strain rate"], "sem_observable": true, "requires_scale": false, "sources": [{"title": "Modes of Fracture", "authors": "V. Kerlins, A. Phillips", "book": "ASM Handbook Vol.12 Fractography", "publisher": "ASM International", "year": 1987, "evidence": "handbook", "locator": "Effect of Environment on Fatigue (PDF p.112)"}]}
