Repository: heyhyebin/grain-fracture-surface-analysis

# 파손 단면 분석 기반 이미지 분류 시스템

금속 파손 단면 이미지를 입력받아
CNN 모델을 통해 파손 유형을 분류하고,
LLM(Ollama)을 이용하여 결과를 설명해주는 AI 웹 시스템입니다.

---

## 프로젝트 개요

본 프로젝트는 금속 재료의 파손 단면 이미지를 분석하여
파손 원인을 자동으로 예측하고 설명하는 시스템을 구현하는 것을 목표로 합니다.

사용자는 이미지를 업로드하면 다음과 같은 결과를 확인할 수 있습니다.

* 파손 유형 예측
* 각 유형별 유사도
* 신뢰도 (confidence)
* AI 기반 설명 (LLM)

---

## 분류 유형

본 시스템은 다음 4가지 파손 유형을 분류합니다.

* 취성 파괴 (Cleavage)
* 연성 파괴 (Ductile)
* 피로 파괴 (Fatigue)
* 입계 파괴 (Intergranular)

---

## 사용 기술

### Backend

* Python
* FastAPI
* PyTorch
* Ollama (LLM)

File: fracture_surface/backend/knowledge/fractography_cards.jsonl (part 2 of 3)
{"id": "GEN-001", "type": "General", "section": "feature", "scale": "any", "material": "any", "text": "공학 합금의 파괴 경로는 입내(transgranular) 또는 입계(intergranular)로 나뉘지만, 주요 파괴 모드는 딤플 파괴, 벽개, 피로, 탈응집(decohesive) 파괴의 네 가지로 정리되며 각각 고유한 파면 외관과 진행 메커니즘을 가진다.", "keywords": ["fracture modes", "dimple rupture", "cleavage", "fatigue", "decohesive rupture"], "sem_observable": null, "requires_scale": false, "sources": [{"title": "Modes of Fracture", "authors": "V. Kerlins, A. Phillips", "book": "ASM Handbook Vol.12 Fractography", "publisher": "ASM International", "year": 1987, "evidence": "handbook", "locator": "Fracture Modes 절 (PDF p.34)"}]}
{"id": "IGF-001", "type": "Intergranular", "section": "feature", "scale": "micro", "material": "any", "text": "탈응집 파괴(decohesive rupture)는 전체적인 소성 변형이 거의 없고 딤플·벽개·피로에 해당하지 않는 파괴로, 대부분 결정립계를 따라 일어난다. 주로 반응성 환경이나 특이한 미세조직의 결과다.", "keywords": ["decohesive rupture", "intergranular fracture", "grain boundary separation", "little plastic deformation"], "sem_observable": true, "requires_scale": false, "sources": [{"title": "Modes of Fracture", "authors": "V. Kerlins, A. Phillips", "book": "ASM Handbook Vol.12 Fractography", "publisher": "ASM International", "year": 1987, "evidence": "handbook", "locator": "Decohesive Rupture (PDF p.51)"}]}
{"id": "IGF-002", "type": "Intergranular", "section": "mechanism", "scale": "any", "material": "any", "text": "결정립계는 합금에서 융점이 가장 낮은 성분이 모이는 곳이자 확산 경로다. 수소, 황, 인, 안티몬, 비소, 탄소, 염화물 이온 같은 원소가 편석되거나 갈륨·수은·카드뮴·주석 같은 저융점 금속이 침투하면 입계 결합력이 크게 떨어져 탈응집 파괴가 촉진된다.", "keywords": ["grain boundary segregation", "hydrogen", "sulfur", "phosphorus", "low melting metals", "cohesive strength"], "sem_observable": null, "requires_scale": false, "sources": [{"title": "Modes of Fracture", "authors": "V. Kerlins, A. Phillips", "book": "ASM Handbook Vol.12 Fractography", "publisher": "ASM International", "year": 1987, "evidence": "handbook", "locator": "Decohesive Rupture, Fig. 29 (PDF p.51)"}]}
{"id": "IGF-003", "type": "Intergranular", "section": "cause", "scale": "any", "material": "any", "text": "입계 탈응집을 일으키는 기구 중 원자 결합 약화, 국부 변형에 필요한 표면 에너지 감소, 분자 가스 압력, 보호 피막 파괴, 활성 부위의 양극 용해는 수소 취화와 응력부식균열(SCC)과 관련된다.", "keywords": ["hydrogen embrittlement", "stress-corrosion cracking", "SCC", "anodic dissolution"], "sem_observable": null, "requires_scale": false, "sources": [{"title": "Modes of Fracture", "authors": "V. Kerlins, A. Phillips", "book": "ASM Handbook Vol.12 Fractography", "publisher": "ASM International", "year": 1987, "evidence": "handbook", "locator": "Decohesive Rupture (PDF p.51)"}]}
{"id": "IGF-004", "type": "Intergranular", "section": "cause", "scale": "any", "material": "steel", "text": "카드뮴 도금 후 수소 제거를 위한 베이킹이 부족했던 강 너트에서 도금 중 흡수된 수소가 빠지지 않아 입계 파괴가 발생한 사례가 있다. 도금·산세 같은 수소 유입 공정 이력은 입계 파괴 원인 검토에서 확인할 항목이다.", "keywords": ["hydrogen embrittlement case", "cadmium plating", "baking", "steel nut"], "sem_observable": null, "requires_scale": false, "sources": [{"title": "Modes of Fracture", "authors": "V. Kerlins, A. Phillips", "book": "ASM Handbook Vol.12 Fractography", "publisher": "ASM International", "year": 1987, "evidence": "handbook", "locator": "Decohesive Rupture, Fig. 30 (PDF p.52)"}]}
{"id": "IGF-005", "type": "Intergranular", "section": "cause", "scale": "any", "material": "steel", "text": "합금강의 템퍼 취화는 인, 안티몬, 비소, 주석이 입계에 편석되어 생긴다. 이 원소들은 대표적인 입계 취화 원소이며, 오제 전자 분광법(AES)으로 입계의 단원자층 편석을 확인할 수 있다.", "keywords": ["temper embrittlement", "P", "Sb", "As", "Sn", "Auger electron spectroscopy"], "sem_observable": null, "requires_scale": false, "sources": [{"title": "Visual Examination and Light Microscopy", "authors": "G.F. Vander Voort", "book": "ASM Handbook Vol.12 Fractography", "publisher": "ASM International", "year": 1987, "evidence": "handbook", "locator": "Interpretation of Fractures (PDF p.215)"}, {"title": "A Short Review on Fracture Mechanisms of Mechanical Components Operated under Industrial Process Conditions: Fractographic Analysis and Selected Prevention Strategies", "authors": "G.A. Pantazopoulos", "journal": "Metals 9(2), 148", "year": 2019, "doi": "10.3390/met9020148", "evidence": "review", "locator": "Section 2.2.2"}]}
{"id": "IGF-006", "type": "Intergranular", "section": "material", "scale": "any", "material": "stainless_steel", "text": "300계 스테인리스강이 예민화되면 입계에 크롬 탄화물이 석출되어 인접 영역의 크롬이 고갈되고, 주로 입계를 따라 진행하는 응력부식균열에 민감해진다.", "keywords": ["sensitization", "chromium carbide", "chromium depletion", "intergranular SCC", "300 series"], "sem_observable": null, "requires_scale": false, "sources": [{"title": "Modes of Fracture", "authors": "V. Kerlins, A. Phillips", "book": "ASM Handbook Vol.12 Fractography", "publisher": "ASM International", "year": 1987, "evidence": "handbook", "locator": "Effect of Environment – SCC (PDF p.70)"}, {"title": "Visual Examination and Light Microscopy", "authors": "G.F. Vander Voort", "book": "ASM Handbook Vol.12 Fractography", "publisher": "ASM International", "year": 1987, "evidence": "handbook", "locator": "Interpretation of Fractures (PDF p.215)"}]}
{"id": "IGF-007", "type": "Intergranular", "section": "material", "scale": "any", "material": "copper", "text": "구리와 구리 합금에서는 비스무트, 납 같은 미량 불순물이 고온 취성(hot shortness)을 일으켜 입계 파괴로 이어질 수 있다. 납 함유 황동을 열간 압출할 때 입계에 모인 납 입자와 함께 입계 파괴가 관찰된 사례가 있다.", "keywords": ["hot shortness", "bismuth", "lead", "leaded brass", "copper alloy"], "sem_observable": null, "requires_scale": false, "sources": [{"title": "A Short Review on Fracture Mechanisms of Mechanical Components Operated under Industrial Process Conditions: Fractographic Analysis and Selected Prevention Strategies", "authors": "G.A. Pantazopoulos", "journal": "Metals 9(2), 148", "year": 2019, "doi": "10.3390/met9020148", "evidence": "review", "locator": "Section 2.2.2, Fig. 3"}]}
{"id": "IGF-008", "type": "Intergranular", "section": "material", "scale": "any", "material": "copper", "text": "납이 없는 열처리 CuZn42 황동에서도 상온에서 입계 파괴가 거의 전면적으로 관찰된 사례가 있으며, 낮은 응력 확대 계수 범위, 소성역 크기에 비해 조대한 β상, 고경각 입계가 단독 또는 복합적으로 작용했을 가능성이 제시되었다.", "keywords": ["CuZn42", "lead-free brass", "beta phase", "high-angle grain boundaries"], "sem_observable": null, "requires_scale": false, "sources": [{"title": "A Short Review on Fracture Mechanisms of Mechanical Components Operated under Industrial Process Conditions: Fractographic Analysis and Selected Prevention Strategies", "authors": "G.A. Pantazopoulos", "journal": "Metals 9(2), 148", "year": 2019, "doi": "10.3390/met9020148", "evidence": "review", "locator": "Section 2.2.2"}]}
{"id": "IGF-009", "type": "Intergranular", "section": "material", "scale": "any", "material": "nickel_alloy", "text": "니켈에서는 입계에 편석된 황이 수소 취화를 촉진하며, 같은 농도에서 황의 영향은 인보다 약 15배 크다고 보고되었다.", "keywords": ["nickel", "sulfur segregation", "hydrogen embrittlement", "phosphorus"], "sem_observable": null, "requires_scale": false, "sources": [{"title": "Modes of Fracture", "authors": "V. Kerlins, A. Phillips", "book": "ASM Handbook Vol.12 Fractography", "publisher": "ASM International", "year": 1987, "evidence": "handbook", "locator": "Effect of Environment – hydrogen (PDF p.64)"}]}
{"id": "IGF-010", "type": "Intergranular", "section": "material", "scale": "any", "material": "aluminum", "text": "알루미늄 합금의 수소 취화는 미세조직, 변형 속도, 온도에 따라 달라지며, 낮은 변형 속도와 낮은 온도에서 더 일어나기 쉽다. 과열된 알루미늄 합금에서는 녹았다 응고한 입계 성분이 파단되면서 탈응집 파괴가 생길 수 있다.", "keywords": ["aluminum alloy", "hydrogen embrittlement", "overheating", "grain boundary melting"], "sem_observable": null, "requires_scale": false, "sources": [{"title": "Modes of Fracture", "authors": "V. Kerlins, A. Phillips", "book": "ASM Handbook Vol.12 Fractography", "publisher": "ASM International", "year": 1987, "evidence": "handbook", "locator": "Effect of Environment – hydrogen (PDF p.66); Decohesive Rupture (PDF p.51)"}]}
{"id": "IGF-011", "type": "Intergranular", "section": "cause", "scale": "micro", "material": "any", "text": "크리프 파괴는 보통 절대 융점의 약 40~70% 온도에서 장시간 응력을 받을 때 생기며 대부분 입계 파면을 보인다. 비교적 높은 변형 속도·중간 온도에서는 삼중점 쐐기 균열이, 고온·저변형 속도에서는 입계 캐비티가 주로 형성된다.", "keywords": ["creep rupture", "intergranular creep", "wedge cracks", "triple point", "grain boundary cavitation"], "sem_observable": true, "requires_scale": false, "sources": [{"title": "Modes of Fracture", "authors": "V. Kerlins, A. Phillips", "book": "ASM Handbook Vol.12 Fractography", "publisher": "ASM International", "year": 1987, "evidence": "handbook", "locator": "Decohesive Rupture – creep, Fig. 34-35 (PDF p.53-54)"}]}
{"id": "IGF-012", "type": "Intergranular", "section": "cause", "scale": "any", "material": "any", "text": "용접 열영향부에서 입계에 녹아 있던 성분이 응고 전에 분리되는 고온 균열(hot cracking)이나, 저융점 금속 침투로 생긴 약한 입계 피막의 파괴도 탈응집 파괴를 만든다.", "keywords": ["hot cracking", "weld heat-affected zone", "liquid metal embrittlement", "grain boundary film"], "sem_observable": null, "requires_scale": false, "sources": [{"title": "Modes of Fracture", "authors": "V. Kerlins, A. Phillips", "book": "ASM Handbook Vol.12 Fractography", "publisher": "ASM International", "year": 1987, "evidence": "handbook", "locator": "Decohesive Rupture (PDF p.51)"}]}
{"id": "IGF-013", "type": "Intergranular", "section": "feature", "scale": "micro", "material": "any", "text": "입계 파면은 결정립이 조대하지 않으면 대체로 매끈하고 평탄하며, 결정립이 조대하면 각진 알갱이가 드러난 '록캔디(rock-candy)' 외관을 보인다.", "keywords": ["rock candy", "smooth grain facets", "coarse grain", "intergranular appearance"], "sem_observable": true, "requires_scale": false, "sources": [{"title": "Visual Examination and Light Microscopy", "authors": "G.F. Vander Voort", "book": "ASM Handbook Vol.12 Fractography", "publisher": "ASM International", "year": 1987, "evidence": "handbook", "locator": "Interpretation of Fractures (PDF p.215)"}]}
{"id": "IGF-014", "type": "Intergranular", "section": "caution", "scale": "micro", "material": "any", "text": "파면이 완전히 입계인 경우는 드물고 보통 일부 입내 파괴가 섞여 있으며, 드물게 미세공극 합체가 함께 나타나기도 한다. 또한 결정립계에서 미세공극이 생겨 생기는 '입계 딤플 파괴'는 연성 기구이므로 취성 입계 파괴와 구분해야 한다.", "keywords": ["mixed intergranular transgranular", "intergranular dimple rupture", "misclassification"], "sem_observable": true, "requires_scale": false, "sources": [{"title": "Visual Examination and Light Microscopy", "authors": "G.F. Vander Voort", "book": "ASM Handbook Vol.12 Fractography", "publisher": "ASM International", "year": 1987, "evidence": "handbook", "locator": "Interpretation of Fractures – brittle (PDF p.214)"}, {"title": "Modes of Fracture", "authors": "V. Kerlins, A. Phillips", "book": "ASM Handbook Vol.12 Fractography", "publisher": "ASM International", "year": 1987, "evidence": "handbook", "locator": "Dimple Rupture, Fig. 3 (PDF p.35-36)"}]}
{"id": "IGF-015", "type": "Intergranular", "section": "cause", "scale": "any", "material": "any", "text": "입계 파괴는 세 범주로 나눌 수 있다. 입계의 취약한 2상 피막에 의한 분리, 눈에 보이는 피막 없이 불순물 원자 편석에 의한 취화, 그리고 응력부식균열처럼 특정 환경에 의한 경우다.", "keywords": ["intergranular fracture categories", "grain boundary film", "impurity segregation", "environment"], "sem_observable": null, "requires_scale": false, "sources": [{"title": "Visual Examination and Light Microscopy", "authors": "G.F. Vander Voort", "book": "ASM Handbook Vol.12 Fractography", "publisher": "ASM International", "year": 1987, "evidence": "handbook", "locator": "Interpretation of Fractures – brittle (PDF p.214)"}]}
{"id": "IGF-016", "type": "Intergranular", "section": "caution", "scale": "micro", "material": "any", "text": "심하게 압출된 합금이나 단조품의 분할면처럼 납작하게 늘어난 결정립이 거의 연속된 면을 이루면, 그 면을 따른 탈응집은 비교적 매끈하고 특징 없는 파면이 된다.", "keywords": ["elongated grains", "extruded alloy", "forging parting plane", "featureless fracture"], "sem_observable": true, "requires_scale": false, "sources": [{"title": "Modes of Fracture", "authors": "V. Kerlins, A. Phillips", "book": "ASM Handbook Vol.12 Fractography", "publisher": "ASM International", "year": 1987, "evidence": "handbook", "locator": "Decohesive Rupture, Fig. 33 (PDF p.51-53)"}]}
{"id": "XAI-001", "type": "General", "section": "model_basis", "scale": "any", "material": "any", "text": "Grad-CAM++는 특정 클래스 점수에 대한 마지막 합성곱 층 특징 맵의 양(+)의 기울기를 가중치로 삼아 특징 맵을 가중합해 클래스별 중요도 지도(saliency map)를 만들고, 이를 입력 이미지 크기로 확대한다.", "keywords": ["Grad-CAM++", "saliency map", "last convolutional layer", "positive gradients", "class-specific"], "sem_observable": null, "requires_scale": false, "sources": [{"title": "Grad-CAM++: Improved Visual Explanations for Deep Convolutional Networks", "authors": "A. Chattopadhyay, A. Sarkar, P. Howlader, V.N. Balasubramanian", "journal": "IEEE WACV 2018 (arXiv:1710.11063v3)", "year": 2018, "url": "https://arxiv.org/abs/1710.11063", "evidence": "paper", "locator": "Abstract; Section 3.2, Eq. 5, 20"}]}
{"id": "XAI-002", "type": "General", "section": "model_basis", "scale": "any", "material": "any", "text": "Grad-CAM++는 해당 클래스 점수를 높이는 방향(양의 기울기)의 특징만 반영한다. 따라서 강조 영역은 '모델이 그 클래스라고 판단하는 데 기여한 영역'이며, 다른 클래스를 배제한 근거나 실제 결함의 위치를 뜻하지 않는다.", "keywords": ["positive gradients", "evidence for class", "not defect location"], "sem_observable": null, "requires_scale": false, "sources": [{"title": "Grad-CAM++: Improved Visual Explanations for Deep Convolutional Networks", "authors": "A. Chattopadhyay, A. Sarkar, P. Howlader, V.N. Balasubramanian", "journal": "IEEE WACV 2018 (arXiv:1710.11063v3)", "year": 2018, "url": "https://arxiv.org/abs/1710.11063", "evidence": "paper", "locator": "Section 3.1 (positive gradients 가정), Section 7.1"}]}
{"id": "XAI-003", "type": "General", "section": "model_basis", "scale": "any", "material": "any", "text": "Grad-CAM++는 Grad-CAM보다 같은 클래스의 대상이 여러 곳에 있을 때 각각을 더 잘 드러내고, 대상 영역을 더 넓게 덮는 경향이 있다. 같은 특징(딤플, 면 등)이 여러 곳에 분포하는 파면 이미지에 적용할 때 참고할 성질이다.", "keywords": ["multiple instances", "coverage", "Grad-CAM comparison"], "sem_observable": null, "requires_scale": false, "sources": [{"title": "Grad-CAM++: Improved Visual Explanations for Deep Convolutional Networks", "authors": "A. Chattopadhyay, A. Sarkar, P. Howlader, V.N. Balasubramanian", "journal": "IEEE WACV 2018 (arXiv:1710.11063v3)", "year": 2018, "url": "https://arxiv.org/abs/1710.11063", "evidence": "paper", "locator": "Abstract; Fig. 1; Section 3.1"}]}
{"id": "XAI-004", "type": "General", "section": "model_basis", "scale": "any", "material": "any", "text": "저자들은 설명 지도의 품질을 사람 평가나 경계 상자 위치 오차로 판단하는 방식이 실제로 모델 결정을 만든 요인과 반드시 일치하지는 않는다고 지적하고, 강조 영역만 남겼을 때 모델 확신도가 얼마나 유지되는지(Average Drop, Increase in Confidence)로 '모델에 대한 충실도'를 평가했다. 즉 Grad-CAM++는 모델의 판단 근거를 보여주는 도구이지 정답 위치를 보장하지 않는다.", "keywords": ["faithfulness", "Average Drop", "Increase in Confidence", "localization error", "explanation evaluation"], "sem_observable": null, "requires_scale": false, "sources": [{"title": "Grad-CAM++: Improved Visual Explanations for Deep Convolutional Networks", "authors": "A. Chattopadhyay, A. Sarkar, P. Howlader, V.N. Balasubramanian", "journal": "IEEE WACV 2018 (arXiv:1710.11063v3)", "year": 2018, "url": "https://arxiv.org/abs/1710.11063", "evidence": "paper", "locator": "Section 1 (contributions); Section 4.1, Table 1"}]}
{"id": "XAI-005", "type": "General", "section": "model_basis", "scale": "any", "material": "any", "text": "Grad-CAM++ 지도는 클래스 조건부로 계산되므로, 예측 클래스뿐 아니라 다른 클래스에 대해서도 각각 계산할 수 있다. 여러 클래스의 강조 영역이 겹친다면 같은 부위가 서로 다른 클래스의 근거로도 쓰였다는 뜻으로 해석할 수 있다.", "keywords": ["class-conditional", "per-class heatmap", "overlapping regions"], "sem_observable": null, "requires_scale": false, "sources": [{"title": "Grad-CAM++: Improved Visual Explanations for Deep Convolutional Networks", "authors": "A. Chattopadhyay, A. Sarkar, P. Howlader, V.N. Balasubramanian", "journal": "IEEE WACV 2018 (arXiv:1710.11063v3)", "year": 2018, "url": "https://arxiv.org/abs/1710.11063", "evidence": "paper", "locator": "Section 2-3 (class-specific saliency maps)"}]}
{"id": "XAI-006", "type": "General", "section": "model_basis", "scale": "any", "material": "any", "text": "중요도 지도는 마지막 합성곱 층의 공간 해상도에서 계산된 뒤 확대되므로 미세 구조를 픽셀 단위로 짚지는 못한다. 저자들도 세밀한 표현이 필요할 때는 Guided Backpropagation 결과와 곱한 Guided Grad-CAM++를 사용했다.", "keywords": ["upsampling", "coarse resolution", "Guided Grad-CAM++", "fine-grained"], "sem_observable": null, "requires_scale": false, "sources": [{"title": "Grad-CAM++: Improved Visual Explanations for Deep Convolutional Networks", "authors": "A. Chattopadhyay, A. Sarkar, P. Howlader, V.N. Balasubramanian", "journal": "IEEE WACV 2018 (arXiv:1710.11063v3)", "year": 2018, "url": "https://arxiv.org/abs/1710.11063", "evidence": "paper", "locator": "Section 2 (Guided Grad-CAM), Section 3.3"}]}
{"id": "DIF-001", "type": "General", "section": "differential", "scale": "micro", "material": "any", "text": "벽개 면에는 강줄기 무늬·벽개 계단 같은 결정면 내부 특징이 있고 결정립계를 지나며 방향이 바뀐다. 반면 입계 파면은 결정립의 표면 자체가 드러나 비교적 매끈하고, 결정립이 크면 각진 알갱이가 보이는 록캔디 외관이 된다. 두 형태가 한 파면에 함께 나타나기도 한다.", "keywords": ["cleavage vs intergranular", "river patterns", "grain facets", "rock candy"], "sem_observable": true, "requires_scale": false, "sources": [{"title": "Modes of Fracture", "authors": "V. Kerlins, A. Phillips", "book": "ASM Handbook Vol.12 Fractography", "publisher": "ASM International", "year": 1987, "evidence": "handbook", "locator": "Cleavage (PDF p.41)"}, {"title": "Visual Examination and Light Microscopy", "authors": "G.F. Vander Voort", "book": "ASM Handbook Vol.12 Fractography", "publisher": "ASM International", "year": 1987, "evidence": "handbook", "locator": "Interpretation of Fractures (PDF p.214-215)"}, {"title": "Fractographic Features of Technically Pure Magnesium, AZ31 and ZK60 Alloys Subjected to Stress Corrosion Cracking", "authors": "E. Merson, V. Poluyanov, P. Myagkikh, D. Merson, A. Vinogradov", "journal": "Materials Science and Engineering A (accepted manuscript)", "year": 2020, "evidence": "paper", "locator": "Section 3.2, Fig. 6, 13"}]}
{"id": "DIF-002", "type": "General", "section": "differential", "scale": "micro", "material": "any", "text": "피로 줄무늬처럼 보이는 평행 무늬가 모두 피로를 뜻하지는 않는다. 펄라이트 조직이 깨진 층상 무늬, 마그네슘 합금에서 수소 환경의 지속 하중으로 생기는 슬립선, 레플리카 제작 중 긁힌 자국 등이 줄무늬와 비슷하게 보일 수 있다.", "keywords": ["striation look-alikes", "pearlite lamellae", "slip lines", "replica artifacts"], "sem_observable": true, "requires_scale": false, "sources": [{"title": "Atlas of Fractographs", "authors": "ASM Handbook Committee (그림별 제공자는 locator 참고)", "book": "ASM Handbook Vol.12 Fractography", "publisher": "ASM International", "year": 1987, "evidence": "handbook", "locator": "Ductile iron Fig. 47-48 (PDF p.440)"}, {"title": "EBSD-assisted fractographic analysis of crack paths in magnesium alloy", "authors": "S. Takaya et al.", "journal": "Frattura ed Integrità Strutturale 34, 355-361", "year": 2015, "doi": "10.3221/IGF-ESIS.34.39", "evidence": "paper", "locator": "Abstract, Introduction"}, {"title": "Transmission Electron Microscopy", "authors": "저자 미표기", "book": "ASM Handbook Vol.12 Fractography", "publisher": "ASM International", "year": 1987, "evidence": "handbook", "locator": "Artifacts in Replicas, Fig. 7 (PDF p.345)"}]}
{"id": "DIF-003", "type": "Fatigue", "section": "differential", "scale": "micro", "material": "cast_iron", "text": "펄라이트계 구상흑연주철의 피로 파면에서는 줄무늬와 파단된 펄라이트 층상 조직이 섞여 보인다. 이때 줄무늬는 미세한 계단 모양 특징이며, 거시적인 물결 모양이나 굴곡을 줄무늬로 보면 안 된다.", "keywords": ["fatigue striations", "fractured pearlite", "ductile iron", "undulations"], "sem_observable": true, "requires_scale": false, "sources": [{"title": "Atlas of Fractographs", "authors": "ASM Handbook Committee (그림별 제공자는 locator 참고)", "book": "ASM Handbook Vol.12 Fractography", "publisher": "ASM International", "year": 1987, "evidence": "handbook", "locator": "Ductile iron Fig. 47-49 (PDF p.440)"}]}
{"id": "DIF-004", "type": "General", "section": "differential", "scale": "micro", "material": "any", "text": "플루트(flute)는 벽개면 사이를 잇는 길쭉한 홈으로, 찢김 능선이 강줄기 무늬처럼 합쳐져 벽개처럼 보일 수 있지만 실제로는 관 모양 공극이 찢어진 소성 변형 흔적이다. 티타늄·지르코늄·마그네슘 같은 조밀육방(hcp) 금속에서 응력부식이나 액체금속 취화 시 자주 보인다.", "keywords": ["flutes", "tubular voids", "hcp metals", "cleavage look-alike"], "sem_observable": true, "requires_scale": false, "sources": [{"title": "Modes of Fracture", "authors": "V. Kerlins, A. Phillips", "book": "ASM Handbook Vol.12 Fractography", "publisher": "ASM International", "year": 1987, "evidence": "handbook", "locator": "Unique Fractures – flutes (PDF p.56-57)"}, {"title": "Fractographic Features of Technically Pure Magnesium, AZ31 and ZK60 Alloys Subjected to Stress Corrosion Cracking", "authors": "E. Merson, V. Poluyanov, P. Myagkikh, D. Merson, A. Vinogradov", "journal": "Materials Science and Engineering A (accepted manuscript)", "year": 2020, "evidence": "paper", "locator": "Section 4.1"}]}
{"id": "DIF-005", "type": "Ductile", "section": "differential", "scale": "micro", "material": "any", "text": "파면에 딤플이 보여도 상온 과부하라고 단정할 수 없다. 크리프 캐비티, 입계를 따라 생긴 딤플(입계 딤플 파괴), 피로 3단계 최종 파단부, 응력부식 후 최종 파단 영역에서도 딤플이 나타난다.", "keywords": ["dimples not unique", "creep cavities", "intergranular dimple", "final fracture zone"], "sem_observable": true, "requires_scale": false, "sources": [{"title": "Modes of Fracture", "authors": "V. Kerlins, A. Phillips", "book": "ASM Handbook Vol.12 Fractography", "publisher": "ASM International", "year": 1987, "evidence": "handbook", "locator": "Dimple Rupture Fig. 3 (PDF p.35-36); Fatigue (PDF p.49); creep (PDF p.53-54)"}, {"title": "Fractographic Features of Technically Pure Magnesium, AZ31 and ZK60 Alloys Subjected to Stress Corrosion Cracking", "authors": "E. Merson, V. Poluyanov, P. Myagkikh, D. Merson, A. Vinogradov", "journal": "Materials Science and Engineering A (accepted manuscript)", "year": 2020, "evidence": "paper", "locator": "Section 3.2 (zone 3)"}]}
{"id": "DMG-001", "type": "General", "section": "caution", "scale": "any", "material": "any", "text": "파면 손상은 화학적·기계적 손상으로 나뉘며 파괴 중에도, 파괴 후에도 생긴다. 응력부식균열, 액체금속 취화, 부식 피로는 진행 과정 자체에서 파면이 부식되고, 피로의 균열 닫힘처럼 짝 파면이 맞닿으면 기계적으로 손상된다.", "keywords": ["fracture surface damage", "chemical damage", "mechanical damage", "crack closure", "corrosion products"], "sem_observable": null, "requires_scale": false, "sources": [{"title": "Preparation and Preservation of Fracture Specimens", "authors": "R.D. Zipp, E.P. Dahlberg", "book": "ASM Handbook Vol.12 Fractography", "publisher": "ASM International", "year": 1987, "evidence": "handbook", "locator": "Care and Handling of Fractures (PDF p.141)"}]}
{"id": "DMG-002", "type": "General", "section": "caution", "scale": "any", "material": "any", "text": "파괴 후에도 습한 공기는 강 파면을 짧은 시간에 산화시키고, 손으로 만지거나 두 파면을 맞춰 보거나 날카로운 도구로 건드리면 미세 특징이 지워진다. 기계적 손상은 되돌릴 수 없고, 화학적 손상은 심하지 않으면 세척으로 일부 복원할 수 있다.", "keywords": ["post-fracture damage", "oxidation", "handling", "irreversible damage", "cleaning"], "sem_observable": null, "requires_scale": false, "sources": [{"title": "Preparation and Preservation of Fracture Specimens", "authors": "R.D. Zipp, E.P. Dahlberg", "book": "ASM Handbook Vol.12 Fractography", "publisher": "ASM International", "year": 1987, "evidence": "handbook", "locator": "Care and Handling of Fractures (PDF p.141)"}]}
{"id": "DMG-003", "type": "General", "section": "next_step", "scale": "macro", "material": "any", "text": "미세 분석 전에 저배율 실체현미경으로 파면 전체를 보고 시작점, 응력 집중부, 코팅·표면경화층·용접부를 확인한다. 두 파면이 문질러진 부위나 부식 생성물로 덮인 부위는 피하고, 손상이 가장 적은 부위를 골라 미세 관찰한다. 오래 진행된 균열에서는 최종 파단부에 가까운 가장 최근 균열 부위가 덜 손상된 경우가 많다.", "keywords": ["preliminary visual examination", "stereomicroscope", "burnishing", "least damaged region", "origin"], "sem_observable": false, "requires_scale": false, "sources": [{"title": "Preparation and Preservation of Fracture Specimens", "authors": "R.D. Zipp, E.P. Dahlberg", "book": "ASM Handbook Vol.12 Fractography", "publisher": "ASM International", "year": 1987, "evidence": "handbook", "locator": "Preliminary Visual Examination (PDF p.142)"}]}
{"id": "DMG-004", "type": "General", "section": "next_step", "scale": "any", "material": "any", "text": "주 파면이 손상되었다면 부분적으로만 진행된 2차 균열을 실험실에서 열어 관찰한다. 2차 균열은 닫혀 있어 부식으로부터 보호되었거나 더 짧은 시간 존재했기 때문에 상태가 더 좋은 경우가 많다. 열 때는 저온 파단 등으로 새로 생긴 파면과 구분되게 한다.", "keywords": ["secondary cracks", "opening cracks", "low temperature opening", "better preserved"], "sem_observable": null, "requires_scale": false, "sources": [{"title": "Preparation and Preservation of Fracture Specimens", "authors": "R.D. Zipp, E.P. Dahlberg", "book": "ASM Handbook Vol.12 Fractography", "publisher": "ASM International", "year": 1987, "evidence": "handbook", "locator": "Preliminary Visual Examination (PDF p.142); Opening Secondary Cracks (PDF p.148-149)"}]}
{"id": "DMG-005", "type": "General", "section": "next_step", "scale": "any", "material": "any", "text": "파면 세척은 건조 공기·부드러운 붓, 레플리카 박리, 유기용제, 수계 세제, 음극 세척, 화학 에칭 순으로 약한 방법부터 시도하고 단계마다 실체현미경으로 확인한다. 파면의 이물·부착물은 원인 단서일 수 있으므로 세척 전에 기록하고, 초음파 세척은 의미 있는 개재물을 떨어뜨릴 수 있으니 먼저 위치와 성분을 확인한다.", "keywords": ["fracture cleaning", "cleaning sequence", "deposits as evidence", "ultrasonic cleaning", "inclusions"], "sem_observable": null, "requires_scale": false, "sources": [{"title": "Preparation and Preservation of Fracture Specimens", "authors": "R.D. Zipp, E.P. Dahlberg", "book": "ASM Handbook Vol.12 Fractography", "publisher": "ASM International", "year": 1987, "evidence": "handbook", "locator": "Fracture-Cleaning Techniques (PDF p.144-147)"}]}
{"id": "DMG-006", "type": "General", "section": "caution", "scale": "any", "material": "any", "text": "비파괴검사도 파면에 영향을 줄 수 있다. 침투액은 일부 금속을 부식시키거나 이물질을 남기고, 세척에 쓴 염산 때문에 파면에서 검출된 염소를 응력부식균열의 증거로 잘못 해석한 사례가 많다. 자분탐상 중 아크가 생기거나 잔류 자기가 남으면 SEM 관찰에 지장을 줄 수 있다.", "keywords": ["nondestructive inspection effects", "liquid penetrant", "chlorine misinterpretation", "magnetic particle", "demagnetize"], "sem_observable": null, "requires_scale": false, "sources": [{"title": "Preparation and Preservation of Fracture Specimens", "authors": "R.D. Zipp, E.P. Dahlberg", "book": "ASM Handbook Vol.12 Fractography", "publisher": "ASM International", "year": 1987, "evidence": "handbook", "locator": "Effect of Nondestructive Inspection (PDF p.149)"}]}
{"id": "DMG-007", "type": "General", "section": "caution", "scale": "micro", "material": "any", "text": "부식 생성물이 파면을 덮으면 원래 형태가 완전히 가려져 특징이 거의 보이지 않는다. 이런 영역에서 관찰되는 '특징 없는 면'을 취성 파괴의 근거로 해석하면 안 된다.", "keywords": ["corrosion products obscure", "featureless facets", "misinterpretation"], "sem_observable": true, "requires_scale": false, "sources": [{"title": "Preparation and Preservation of Fracture Specimens", "authors": "R.D. Zipp, E.P. Dahlberg", "book": "ASM Handbook Vol.12 Fractography", "publisher": "ASM International", "year": 1987, "evidence": "handbook", "locator": "Fracture-Cleaning Techniques, Fig. 4 (PDF p.145)"}, {"title": "Atlas of Fractographs", "authors": "ASM Handbook Committee (그림별 제공자는 locator 참고)", "book": "ASM Handbook Vol.12 Fractography", "publisher": "ASM International", "year": 1987, "evidence": "handbook", "locator": "Magnesium AZ81A Fig. 1199 (PDF p.794)"}]}
{"id": "HYD-001", "type": "Cleavage", "section": "cause", "scale": "micro", "material": "steel", "text": "전해 수소 충전한 E235B 강 시험에서 확산성 수소 농도가 높아질수록 단면 수축률이 급격히 줄다가 약 1.5 ppm 이상에서 거의 일정해졌고, 파면은 수소가 없을 때의 전면 미세공극 합체(딤플)에서 수소 충전 시 입내 벽개 파면으로 바뀌었다.", "keywords": ["hydrogen charging", "E235B steel", "reduction of area", "MVC to cleavage"], "sem_observable": true, "requires_scale": false, "sources": [{"title": "Formation Criterion of Hydrogen-Induced Cracking in Steel Based on Fracture Mechanics", "authors": "L. Fu, H. Fang", "journal": "Metals 8(11), 940", "year": 2018, "doi": "10.3390/met8110940", "evidence": "paper", "locator": "Section 3.1, Fig. 13-14"}]}
{"id": "HYD-002", "type": "Cleavage", "section": "mechanism", "scale": "any", "material": "steel", "text": "수소는 균열 선단의 전위 방출을 억제해 소성 변형 능력과 파괴 인성을 낮추고, 균열 내부에 모인 수소 기체 압력은 외부 하중처럼 응력 확대 계수를 높인다. 이 두 효과가 함께 수소 유기 균열을 촉진한다.", "keywords": ["hydrogen embrittlement mechanism", "dislocation emission suppression", "hydrogen pressure", "fracture toughness reduction"], "sem_observable": null, "requires_scale": false, "sources": [{"title": "Formation Criterion of Hydrogen-Induced Cracking in Steel Based on Fracture Mechanics", "authors": "L. Fu, H. Fang", "journal": "Metals 8(11), 940", "year": 2018, "doi": "10.3390/met8110940", "evidence": "paper", "locator": "Section 3.2; Conclusions"}]}
{"id": "HYD-003", "type": "Cleavage", "section": "cause", "scale": "any", "material": "steel", "text": "초고강도강(AerMet100)에서는 수소에 의한 임계 응력 확대 계수가 수소 없는 파괴 인성의 약 10%까지 낮아지고, 파괴 모드가 미세공극 합체에서 입내 취성 균열로 바뀐 사례가 보고되었다. 고강도강일수록 수소 취화에 민감하다는 점을 시사한다.", "keywords": ["ultrahigh-strength steel", "threshold stress intensity", "hydrogen", "brittle transgranular"], "sem_observable": null, "requires_scale": false, "sources": [{"title": "Formation Criterion of Hydrogen-Induced Cracking in Steel Based on Fracture Mechanics", "authors": "L. Fu, H. Fang", "journal": "Metals 8(11), 940", "year": 2018, "doi": "10.3390/met8110940", "evidence": "paper", "locator": "Introduction (Ref. 8 인용)"}]}
{"id": "HYD-004", "type": "General", "section": "caution", "scale": "micro", "material": "tool_steel", "text": "수소를 많이 충전한 공구강 시편이라도 빠른 파단 영역은 주로 미세공극 합체로 파괴되고 입계 파괴 흔적이 없었던 사례가 있다. 수소 취화가 항상 입계 파면을 만드는 것은 아니므로 파면 형태만으로 수소 관여 여부를 판단하지 않는다.", "keywords": ["hydrogen without intergranular", "tool steel", "microvoid coalescence", "fast fracture region"], "sem_observable": true, "requires_scale": false, "sources": [{"title": "Atlas of Fractographs", "authors": "ASM Handbook Committee (그림별 제공자는 locator 참고)", "book": "ASM Handbook Vol.12 Fractography", "publisher": "ASM International", "year": 1987, "evidence": "handbook", "locator": "Tool steels Fig. 790 (PDF p.664)"}]}
{"id": "MG-001", "type": "General", "section": "material", "scale": "micro", "material": "magnesium", "text": "마그네슘은 조밀육방(hcp) 구조로 상온에서 주로 기저면 슬립이나 쌍정만 쉽게 작동한다. 이 때문에 응력부식이나 부식 환경 피로 파면에 평행선 무늬가 생기는데, EBSD 분석에서 이 선은 쌍정이 아니라 기저면 슬립으로 형성되었고 수소에 의한 국부 소성 증가(HELP)가 관여했을 가능성이 제시되었다.", "keywords": ["magnesium", "hcp", "basal slip", "parallel lines", "HELP", "EBSD"], "sem_observable": true, "requires_scale": false, "sources": [{"title": "EBSD-assisted fractographic analysis of crack paths in magnesium alloy", "authors": "S. Takaya et al.", "journal": "Frattura ed Integrità Strutturale 34, 355-361", "year": 2015, "doi": "10.3221/IGF-ESIS.34.39", "evidence": "paper", "locator": "Abstract; Results and Discussion; Conclusions"}]}
{"id": "MG-002", "type": "General", "section": "differential", "scale": "micro", "material": "magnesium", "text": "마그네슘 합금의 응력부식·부식 환경 피로 파면에 나타나는 평행선은 지속 하중의 응력부식에서도 생기므로 피로 줄무늬와 다르며, 건조 공기 중 피로 파면에서는 뚜렷하지 않았다.", "keywords": ["magnesium parallel lines", "not fatigue striations", "SCC", "dry air"], "sem_observable": true, "requires_scale": false, "sources": [{"title": "EBSD-assisted fractographic analysis of crack paths in magnesium alloy", "authors": "S. Takaya et al.", "journal": "Frattura ed Integrità Strutturale 34, 355-361", "year": 2015, "doi": "10.3221/IGF-ESIS.34.39", "evidence": "paper", "locator": "Introduction; Conclusions (1)"}]}
{"id": "MG-003", "type": "General", "section": "feature", "scale": "micro", "material": "magnesium", "text": "ZK60·AZ31 마그네슘 합금을 부식 환경에서 저속 인장하면 파면이 표면 쪽부터 ① 입계·벽개 혼합 취성 영역, ② 입내 플루트 면 영역, ③ 2차 균열이 있는 플루트 영역, ④ 평탄한 딤플 영역, ⑤ 경사진 딤플 영역 순으로 바뀐다. 공기 중 시험에서는 전면 딤플 파면이었다.", "keywords": ["magnesium SCC zones", "ZK60", "AZ31", "fluted facets", "dimpled rupture"], "sem_observable": true, "requires_scale": false, "sources": [{"title": "Fractographic Features of Technically Pure Magnesium, AZ31 and ZK60 Alloys Subjected to Stress Corrosion Cracking", "authors": "E. Merson, V. Poluyanov, P. Myagkikh, D. Merson, A. Vinogradov", "journal": "Materials Science and Engineering A (accepted manuscript)", "year": 2020, "evidence": "paper", "locator": "Abstract; Section 3.2-3.3, Fig. 5"}]}
{"id": "MG-004", "type": "General", "section": "cause", "scale": "micro", "material": "magnesium", "text": "마그네슘 합금 응력부식 파면의 표면 근처에서는 부식 생성물과 함께 입계 면에 양극 용해 흔적이 관찰되었다. 표면 쪽 취성 영역은 지연 수소화물 균열로, 플루트 영역은 흡착 유기 전위 방출 기구로 생겼을 가능성이 제시되었다.", "keywords": ["anodic dissolution", "corrosion products", "delayed hydride cracking", "AIDE", "magnesium"], "sem_observable": true, "requires_scale": false, "sources": [{"title": "Fractographic Features of Technically Pure Magnesium, AZ31 and ZK60 Alloys Subjected to Stress Corrosion Cracking", "authors": "E. Merson, V. Poluyanov, P. Myagkikh, D. Merson, A. Vinogradov", "journal": "Materials Science and Engineering A (accepted manuscript)", "year": 2020, "evidence": "paper", "locator": "Section 3.2; Conclusions 4"}]}
{"id": "MG-005", "type": "General", "section": "material", "scale": "any", "material": "magnesium", "text": "마그네슘 합금은 다른 경량 합금보다 내식성이 낮아 응력부식균열과 부식 환경 피로에 취약하며, 여러 마그네슘 합금의 응력부식 임계 응력은 대체로 항복 응력의 40~80% 범위로 보고된다.", "keywords": ["magnesium corrosion susceptibility", "SCC threshold stress", "40-80% yield"], "sem_observable": null, "requires_scale": false, "sources": [{"title": "EBSD-assisted fractographic analysis of crack paths in magnesium alloy", "authors": "S. Takaya et al.", "journal": "Frattura ed Integrità Strutturale 34, 355-361", "year": 2015, "doi": "10.3221/IGF-ESIS.34.39", "evidence": "paper", "locator": "Introduction"}, {"title": "Fractographic Features of Technically Pure Magnesium, AZ31 and ZK60 Alloys Subjected to Stress Corrosion Cracking", "authors": "E. Merson, V. Poluyanov, P. Myagkikh, D. Merson, A. Vinogradov", "journal": "Materials Science and Engineering A (accepted manuscript)", "year": 2020, "evidence": "paper", "locator": "Introduction; Section 4.2"}]}
{"id": "MG-006", "type": "Fatigue", "section": "feature", "scale": "macro", "material": "magnesium", "text": "사형 주조 마그네슘 합금(AZ81A-T4) 항공기 휠의 부식 피로 파손에서는 변색된 초승달 모양의 피로 균열 핵이 여러 개 관찰되었고, 일부 영역은 부식 생성물에 덮여 특징을 거의 구분할 수 없었다.", "keywords": ["corrosion fatigue", "magnesium casting", "crescent-shaped nuclei", "multiple origins"], "sem_observable": false, "requires_scale": false, "sources": [{"title": "Atlas of Fractographs", "authors": "ASM Handbook Committee (그림별 제공자는 locator 참고)", "book": "ASM Handbook Vol.12 Fractography", "publisher": "ASM International", "year": 1987, "evidence": "handbook", "locator": "Miscellaneous metals Fig. 1196-1199 (PDF p.793-794)"}]}
{"id": "CI-001", "type": "Cleavage", "section": "material", "scale": "micro", "material": "cast_iron", "text": "연성이 거의 없는 회주철 시편에서 파괴는 흑연-페라이트 계면에서 시작·진행했다. 흑연이 가늘고 고립된 형태일 때 연성이 나빠지고 계면 균열이 쉬웠으며, 흑연이 중간 크기로 연결된 정상 연성 시편은 계면 균열에 더 잘 견뎠다.", "keywords": ["gray iron", "graphite-ferrite interface", "graphite morphology", "nil ductility"], "sem_observable": true, "requires_scale": false, "sources": [{"title": "Atlas of Fractographs", "authors": "ASM Handbook Committee (그림별 제공자는 locator 참고)", "book": "ASM Handbook Vol.12 Fractography", "publisher": "ASM International", "year": 1987, "evidence": "handbook", "locator": "Gray irons Fig. 30-35 (PDF p.436)"}]}
{"id": "CI-002", "type": "Fatigue", "section": "material", "scale": "micro", "material": "cast_iron", "text": "주방 상태 펄라이트계 구상흑연주철에서 피로 균열은 결정립마다 방향을 바꾸며 주로 흑연 구상-기지 계면을 따라 진행했고, 열처리한 템퍼드 마르텐사이트 기지에서는 기지 조직의 영향이 더 컸다.", "keywords": ["ductile iron", "nodule-matrix interface", "fatigue crack path", "tempered martensite"], "sem_observable": true, "requires_scale": false, "sources": [{"title": "Atlas of Fractographs", "authors": "ASM Handbook Committee (그림별 제공자는 locator 참고)", "book": "ASM Handbook Vol.12 Fractography", "publisher": "ASM International", "year": 1987, "evidence": "handbook", "locator": "Ductile iron Fig. 44-46 (PDF p.439)"}]}
{"id": "CI-003", "type": "Cleavage", "section": "cause", "scale": "micro", "material": "cast_iron", "text": "구상흑연주철 기어가 부적절한 열처리로 취성 벽개 파손된 사례에서, 인장강도와 연신율이 규격에 미달했고 고주파 경화층은 규격보다 얕고 단단했으며 마르텐사이트가 제대로 템퍼링되지 않았다.", "keywords": ["ductile iron gear", "improper heat treatment", "untempered martensite", "cleavage"], "sem_observable": true, "requires_scale": false, "sources": [{"title": "Atlas of Fractographs", "authors": "ASM Handbook Committee (그림별 제공자는 locator 참고)", "book": "ASM Handbook Vol.12 Fractography", "publisher": "ASM International", "year": 1987, "evidence": "handbook", "locator": "Ductile iron Fig. 40 (PDF p.437)"}]}
{"id": "TS-001", "type": "Cleavage", "section": "cause", "scale": "any", "material": "tool_steel", "text": "고속도 공구강 엔드밀을 용접으로 재생할 때 예열과 용접 후 열처리가 부족하면 용접 금속이 템퍼링되지 않은 마르텐사이트와 탄화물 공정 조직이 되어 취성 균열이 생겼다.", "keywords": ["tool steel welding", "untempered martensite", "carbide eutectic", "preheat", "postweld heat treatment"], "sem_observable": null, "requires_scale": false, "sources": [{"title": "Atlas of Fractographs", "authors": "ASM Handbook Committee (그림별 제공자는 locator 참고)", "book": "ASM Handbook Vol.12 Fractography", "publisher": "ASM International", "year": 1987, "evidence": "handbook", "locator": "Tool steels Fig. 748-751 (PDF p.652)"}]}
{"id": "TS-002", "type": "Intergranular", "section": "cause", "scale": "micro", "material": "tool_steel", "text": "공구강 원형톱 디스크의 담금질 균열에서 중심부는 구 오스테나이트 결정립계를 따른 입계 파면을 보였고, 오스테나이트화 중 인의 입계 편석이 원인으로 추정되었다. 입계 균열이 끝나고 빠른 불안정 균열로 바뀌는 부위에는 준벽개가 나타났다.", "keywords": ["quench cracking", "prior-austenite grain boundary", "phosphorus segregation", "quasi-cleavage transition"], "sem_observable": true, "requires_scale": false, "sources": [{"title": "Atlas of Fractographs", "authors": "ASM Handbook Committee (그림별 제공자는 locator 참고)", "book": "ASM Handbook Vol.12 Fractography", "publisher": "ASM International", "year": 1987, "evidence": "handbook", "locator": "Tool steels Fig. 752-755 (PDF p.652-653)"}]}
{"id": "TS-003", "type": "Cleavage", "section": "next_step", "scale": "micro", "material": "tool_steel", "text": "D2 공구강 부품의 취성 파손에서 큰 탄화물이 깨져 있으면 열처리·가공 이력 중 어느 단계에서 재료가 취화되었음을 시사한다. 단면 조직 관찰에서 탄화물 균열 여부를 확인할 수 있다.", "keywords": ["D2 tool steel", "cracked carbides", "embrittlement", "metallography"], "sem_observable": true, "requires_scale": false, "sources": [{"title": "Atlas of Fractographs", "authors": "ASM Handbook Committee (그림별 제공자는 locator 참고)", "book": "ASM Handbook Vol.12 Fractography", "publisher": "ASM International", "year": 1987, "evidence": "handbook", "locator": "Tool steels Fig. 756 (PDF p.653)"}]}
{"id": "TS-004", "type": "Intergranular", "section": "cause", "scale": "micro", "material": "tool_steel", "text": "H11 공구강을 3.5% 염화나트륨 환경에서 지속 하중을 가하면 입계 균열로 응력부식 파괴되었고, 깊은 2차 균열과 일부 준벽개 면이 함께 관찰되었다.", "keywords": ["H11 tool steel", "stress-corrosion cracking", "NaCl", "secondary cracks", "grain boundary cracking"], "sem_observable": true, "requires_scale": false, "sources": [{"title": "Atlas of Fractographs", "authors": "ASM Handbook Committee (그림별 제공자는 locator 참고)", "book": "ASM Handbook Vol.12 Fractography", "publisher": "ASM International", "year": 1987, "evidence": "handbook", "locator": "Tool steels Fig. 794-795 (PDF p.666)"}]}
{"id": "TI-001", "type": "Fatigue", "section": "material", "scale": "micro", "material": "titanium", "text": "Ti-6242 합금의 피로 균열 성장 시험에서 균열 성장 속도와 응력 확대 계수 범위가 커질수록 파면이 큰 입내 면 → 줄무늬·미세공극·딤플 → 구 β 결정립계를 따른 입계 면과 딤플로 변했다. 같은 피로 파면 안에서도 진전 단계에 따라 형태가 크게 다를 수 있다.", "keywords": ["titanium fatigue", "Ti-6242", "transgranular facets", "prior-beta grain boundaries", "da/dN"], "sem_observable": true, "requires_scale": false, "sources": [{"title": "Atlas of Fractographs", "authors": "ASM Handbook Committee (그림별 제공자는 locator 참고)", "book": "ASM Handbook Vol.12 Fractography", "publisher": "ASM International", "year": 1987, "evidence": "handbook", "locator": "Titanium alloys Fig. 1103-1110 (PDF p.768)"}]}
{"id": "TI-002", "type": "Fatigue", "section": "caution", "scale": "micro", "material": "titanium", "text": "티타늄 합금을 진공 중에서 피로 시험하면 공기 중보다 파면이 더 연성적으로 보이고 줄무늬 형성이 억제되었다. 환경에 따라 줄무늬가 없는 피로 파면이 생길 수 있다.", "keywords": ["vacuum fatigue", "striations suppressed", "titanium"], "sem_observable": true, "requires_scale": false, "sources": [{"title": "Atlas of Fractographs", "authors": "ASM Handbook Committee (그림별 제공자는 locator 참고)", "book": "ASM Handbook Vol.12 Fractography", "publisher": "ASM International", "year": 1987, "evidence": "handbook", "locator": "Titanium alloys Fig. 1113-1114 (PDF p.769)"}, {"title": "Modes of Fracture", "authors": "V. Kerlins, A. Phillips", "book": "ASM Handbook Vol.12 Fractography", "publisher": "ASM International", "year": 1987, "evidence": "handbook", "locator": "Fatigue (PDF p.47)"}]}
{"id": "TI-003", "type": "Ductile", "section": "material", "scale": "micro", "material": "titanium", "text": "어닐링한 Ti-6Al-4V ELI의 인장 과부하 파면은 거의 100% 딤플로 이루어졌다. β 단조재에서는 판상 α/β 조직을 따라 길쭉한 딤플이 나타나 딤플 형태가 미세조직의 영향을 받는다.", "keywords": ["Ti-6Al-4V", "dimpled rupture", "elongated dimples", "alpha-beta platelets"], "sem_observable": true, "requires_scale": false, "sources": [{"title": "Atlas of Fractographs", "authors": "ASM Handbook Committee (그림별 제공자는 locator 참고)", "book": "ASM Handbook Vol.12 Fractography", "publisher": "ASM International", "year": 1987, "evidence": "handbook", "locator": "Titanium alloys Fig. 1117, 1121 (PDF p.770-771)"}]}
