Repository: heyhyebin/grain-fracture-surface-analysis

# 파손 단면 분석 기반 이미지 분류 시스템

금속 파손 단면 이미지를 입력받아
CNN 모델을 통해 파손 유형을 분류하고,
LLM(Ollama)을 이용하여 결과를 설명해주는 AI 웹 시스템입니다.

---

## 프로젝트 개요

본 프로젝트는 금속 재료의 파손 단면 이미지를 분석하여
파손 원인을 자동으로 예측하고 설명하는 시스템을 구현하는 것을 목표로 합니다.

사용자는 이미지를 업로드하면 다음과 같은 결과를 확인할 수 있습니다.

* 파손 유형 예측
* 각 유형별 유사도
* 신뢰도 (confidence)
* AI 기반 설명 (LLM)

---

## 분류 유형

본 시스템은 다음 4가지 파손 유형을 분류합니다.

* 취성 파괴 (Cleavage)
* 연성 파괴 (Ductile)
* 피로 파괴 (Fatigue)
* 입계 파괴 (Intergranular)

---

## 사용 기술

### Backend

* Python
* FastAPI
* PyTorch
* Ollama (LLM)

File: fracture_surface/backend/knowledge/fractography_cards.jsonl (part 3 of 3)
{"id": "GEN-001", "type": "General", "section": "feature", "scale": "any", "material": "any", "text": "공학 합금의 파괴 경로는 입내(transgranular) 또는 입계(intergranular)로 나뉘지만, 주요 파괴 모드는 딤플 파괴, 벽개, 피로, 탈응집(decohesive) 파괴의 네 가지로 정리되며 각각 고유한 파면 외관과 진행 메커니즘을 가진다.", "keywords": ["fracture modes", "dimple rupture", "cleavage", "fatigue", "decohesive rupture"], "sem_observable": null, "requires_scale": false, "sources": [{"title": "Modes of Fracture", "authors": "V. Kerlins, A. Phillips", "book": "ASM Handbook Vol.12 Fractography", "publisher": "ASM International", "year": 1987, "evidence": "handbook", "locator": "Fracture Modes 절 (PDF p.34)"}]}
{"id": "TI-004", "type": "Fatigue", "section": "feature", "scale": "macro", "material": "titanium", "text": "Ti-6Al-4V 제트엔진 압축기 디스크 파손에서 볼트 구멍 가장자리에 여러 피로 시작점과 비치 마크가 있었고, 각 균열이 짧게 진행한 뒤 합쳐져 하나의 균열 전선이 되었다. 피로가 없는 다른 파단면은 불규칙한 전단 과부하 형태였다.", "keywords": ["compressor disk", "bolthole", "multiple fatigue origins", "beach marks", "titanium"], "sem_observable": false, "requires_scale": false, "sources": [{"title": "Atlas of Fractographs", "authors": "ASM Handbook Committee (그림별 제공자는 locator 참고)", "book": "ASM Handbook Vol.12 Fractography", "publisher": "ASM International", "year": 1987, "evidence": "handbook", "locator": "Titanium alloys Fig. 1133-1138 (PDF p.774-775)"}]}
{"id": "AL-001", "type": "Fatigue", "section": "caution", "scale": "micro", "material": "aluminum", "text": "2024-T3 알루미늄 피로 파면에서 저배율로는 매끈해 보이던 영역이 고배율에서는 매우 미세한 피로 줄무늬가 균일하게 배열된 면으로 확인되었다. 배율이 낮은 이미지에서 줄무늬가 보이지 않는다고 피로를 배제할 수 없다.", "keywords": ["magnification", "fine striations", "aluminum 2024-T3", "smooth-looking area"], "sem_observable": true, "requires_scale": false, "sources": [{"title": "Atlas of Fractographs", "authors": "ASM Handbook Committee (그림별 제공자는 locator 참고)", "book": "ASM Handbook Vol.12 Fractography", "publisher": "ASM International", "year": 1987, "evidence": "handbook", "locator": "Wrought aluminum Fig. 982-983 (PDF p.726-727)"}]}
{"id": "AL-002", "type": "Fatigue", "section": "feature", "scale": "micro", "material": "aluminum", "text": "2014-T6 알루미늄 단조품의 사용 중 피로 파면에서 결정립계가 선으로 보이고 피로 줄무늬가 이를 비스듬히 가로질렀으며, 줄무늬는 결정립계와 만나는 곳에서도 끊기지 않았다.", "keywords": ["aluminum forging", "striations cross grain boundaries", "2014-T6"], "sem_observable": true, "requires_scale": false, "sources": [{"title": "Atlas of Fractographs", "authors": "ASM Handbook Committee (그림별 제공자는 locator 참고)", "book": "ASM Handbook Vol.12 Fractography", "publisher": "ASM International", "year": 1987, "evidence": "handbook", "locator": "Wrought aluminum Fig. 980 (PDF p.725)"}]}
{"id": "AL-003", "type": "Fatigue", "section": "caution", "scale": "micro", "material": "aluminum", "text": "3.5% 염화나트륨 수용액에서 시험한 2024-T3 피로 파면에서는 뚜렷한 줄무늬 영역 옆에 부식으로 흐려진 줄무늬 영역이 있었고, 일부 영역은 피로인지 벽개인지 판단하기 어려웠다. 부식 환경은 피로 특징을 가려 유형 판정을 어렵게 한다.", "keywords": ["corrosion fatigue", "obscured striations", "NaCl", "fatigue vs cleavage ambiguity"], "sem_observable": true, "requires_scale": false, "sources": [{"title": "Atlas of Fractographs", "authors": "ASM Handbook Committee (그림별 제공자는 locator 참고)", "book": "ASM Handbook Vol.12 Fractography", "publisher": "ASM International", "year": 1987, "evidence": "handbook", "locator": "Wrought aluminum Fig. 986-987 (PDF p.728-729)"}]}
{"id": "AL-004", "type": "Fatigue", "section": "feature", "scale": "micro", "material": "aluminum", "text": "응력 확대 계수 범위가 큰 2024-T3 피로 파면에서는 딤플 파괴와 결정립계 분리가 섞이고, 입계 2차 균열이 수직 절벽 같은 면을 만들었으며, 깨진 개재물이 곳곳에 보였다. 한 파면에 피로·딤플·입계 특징이 함께 나타날 수 있다.", "keywords": ["mixed features", "grain-boundary separation", "secondary fissures", "cracked inclusions", "high delta K"], "sem_observable": true, "requires_scale": false, "sources": [{"title": "Atlas of Fractographs", "authors": "ASM Handbook Committee (그림별 제공자는 locator 참고)", "book": "ASM Handbook Vol.12 Fractography", "publisher": "ASM International", "year": 1987, "evidence": "handbook", "locator": "Wrought aluminum Fig. 984-985 (PDF p.727-728)"}]}
{"id": "AL-005", "type": "Intergranular", "section": "cause", "scale": "any", "material": "aluminum", "text": "1100 알루미늄 판재로 성형한 헬륨 압력 용기가 보관 중 파열된 사례에서 파면에는 균열 정지 흔적, 인접한 응력부식 균열면 사이의 단차, 파면과 평행한 다수의 2차 균열이 있었고, 바닥의 부식 피트에서 균열이 시작되었다. 가스에 섞인 수분의 응축과 성형 시 생긴 응력 집중이 원인으로 추정되었다.", "keywords": ["aluminum SCC", "corrosion pits", "secondary cracks", "crack arrests", "pressure cylinder"], "sem_observable": null, "requires_scale": false, "sources": [{"title": "Atlas of Fractographs", "authors": "ASM Handbook Committee (그림별 제공자는 locator 참고)", "book": "ASM Handbook Vol.12 Fractography", "publisher": "ASM International", "year": 1987, "evidence": "handbook", "locator": "Wrought aluminum Fig. 964-967 (PDF p.721)"}]}
{"id": "SS-001", "type": "Fatigue", "section": "caution", "scale": "micro", "material": "stainless_steel", "text": "425 ℃에서 고주기 피로로 파단된 302 스테인리스강 파면에서는 벽개 계단, 산화막, 좁고 불규칙한 줄무늬 패치가 함께 보였고, 일부 평행선은 줄무늬가 아니라 벽개 방향이나 산화막과 관련된 무늬로 판단되었다. 고온 피로 파면의 평행선은 신중히 해석해야 한다.", "keywords": ["high-temperature fatigue", "oxide film", "cleavage steps", "striation identification", "type 302"], "sem_observable": true, "requires_scale": false, "sources": [{"title": "Atlas of Fractographs", "authors": "ASM Handbook Committee (그림별 제공자는 locator 참고)", "book": "ASM Handbook Vol.12 Fractography", "publisher": "ASM International", "year": 1987, "evidence": "handbook", "locator": "Austenitic stainless steels Fig. 616-621 (PDF p.618-619)"}]}
{"id": "SS-002", "type": "Fatigue", "section": "cause", "scale": "micro", "material": "stainless_steel", "text": "302 스테인리스강 스프링 선재의 피로 파손이 산세척 중 과에칭으로 생긴 입계 손상('alligatoring')에서 시작된 사례가 있다. 이런 입계 손상은 피로 저항에 항상 해롭다.", "keywords": ["alligatoring", "overetching", "acid cleaning", "spring wire", "fatigue initiation"], "sem_observable": true, "requires_scale": false, "sources": [{"title": "Atlas of Fractographs", "authors": "ASM Handbook Committee (그림별 제공자는 locator 참고)", "book": "ASM Handbook Vol.12 Fractography", "publisher": "ASM International", "year": 1987, "evidence": "handbook", "locator": "Austenitic stainless steels Fig. 613 (PDF p.616)"}]}
{"id": "SS-003", "type": "Intergranular", "section": "cause", "scale": "macro", "material": "stainless_steel", "text": "실리콘 함량이 비정상적으로 높은 302 스테인리스강 블룸을 압연 중 과열해 결정립이 과도하게 성장한 뒤, 다음 압연에서 록캔디 모양의 입계 파괴가 일어났다.", "keywords": ["overheating", "grain growth", "rock candy", "high silicon", "hot working"], "sem_observable": false, "requires_scale": false, "sources": [{"title": "Atlas of Fractographs", "authors": "ASM Handbook Committee (그림별 제공자는 locator 참고)", "book": "ASM Handbook Vol.12 Fractography", "publisher": "ASM International", "year": 1987, "evidence": "handbook", "locator": "Austenitic stainless steels Fig. 614 (PDF p.617)"}]}
{"id": "NI-001", "type": "Fatigue", "section": "feature", "scale": "micro", "material": "nickel_alloy", "text": "713C 주조 니켈 합금 가스터빈 휠의 피로 파손에서 시작점은 연삭 여유 홈 안의 표면 결함으로 보였고, 초승달 모양의 피로 영역 안은 줄무늬가 있는 입내 면, 그 바깥은 연성 딤플로 바뀌었다.", "keywords": ["nickel superalloy", "turbine wheel", "grinding groove", "transgranular fatigue facets", "dimples outside fatigue zone"], "sem_observable": true, "requires_scale": false, "sources": [{"title": "Atlas of Fractographs", "authors": "ASM Handbook Committee (그림별 제공자는 locator 참고)", "book": "ASM Handbook Vol.12 Fractography", "publisher": "ASM International", "year": 1987, "evidence": "handbook", "locator": "Superalloys Fig. 835-838 (PDF p.679-680)"}]}
{"id": "NI-002", "type": "Intergranular", "section": "cause", "scale": "macro", "material": "nickel_alloy", "text": "713LC 주조 터빈 로터가 고온 부식 피로로 파손된 사례에서 블레이드 파면에 희미한 비치 마크가 있었고, 큰 주상정 조직에서 시작된 균열은 입계 경로를 따른 것으로 보였다.", "keywords": ["hot corrosion fatigue", "turbine blade", "columnar grains", "intergranular path"], "sem_observable": false, "requires_scale": false, "sources": [{"title": "Atlas of Fractographs", "authors": "ASM Handbook Committee (그림별 제공자는 locator 참고)", "book": "ASM Handbook Vol.12 Fractography", "publisher": "ASM International", "year": 1987, "evidence": "handbook", "locator": "Superalloys Fig. 839-841 (PDF p.681)"}]}
{"id": "CU-001", "type": "Fatigue", "section": "differential", "scale": "micro", "material": "copper", "text": "오래 대기에 노출된 주조 청동 볼트 파면에서 피로 줄무늬처럼 보이는 물결 무늬가 관찰되었으나, 실제로는 대기 부식이 편석된 수지상 조직을 드러낸 것이었고 파손 원인은 기공이 많은 불건전한 주조 조직이었다. 주석 분포 지도로 무늬가 미세조직임이 확인되었다.", "keywords": ["striation look-alike", "dendritic structure", "cast bronze", "preferential corrosion", "porosity"], "sem_observable": true, "requires_scale": false, "sources": [{"title": "Atlas of Fractographs", "authors": "ASM Handbook Committee (그림별 제공자는 locator 참고)", "book": "ASM Handbook Vol.12 Fractography", "publisher": "ASM International", "year": 1987, "evidence": "handbook", "locator": "Copper alloys Fig. 915-916 (PDF p.702)"}]}
{"id": "CU-002", "type": "Intergranular", "section": "cause", "scale": "any", "material": "copper", "text": "원심 주조 주석청동 롤 파손 사례에서 심한 피팅 부식, 피트 바닥에서 시작된 균열, 가지가 많은 입내 균열 진행이 응력부식균열을 가리켰다. 같은 계열의 다른 롤에서는 부식으로 구멍 사이 단면이 얇아져 응력이 커지면서 부식 피로 균열이 생긴 사례도 있다. 구리 합금의 환경 보조 균열은 입계·입내 어느 쪽으로도 진행할 수 있으므로 피팅, 균열 분기, 하중 이력을 함께 본다.", "keywords": ["copper alloy SCC", "corrosion fatigue", "pitting", "branched transgranular cracks", "bronze roll"], "sem_observable": null, "requires_scale": false, "sources": [{"title": "Atlas of Fractographs", "authors": "ASM Handbook Committee (그림별 제공자는 locator 참고)", "book": "ASM Handbook Vol.12 Fractography", "publisher": "ASM International", "year": 1987, "evidence": "handbook", "locator": "Copper alloys Fig. 910-914 (PDF p.701-702)"}]}
{"id": "SEM-001", "type": "General", "section": "caution", "scale": "micro", "material": "any", "text": "SEM 2차 전자(SE) 영상은 주로 표면 요철을, 후방산란 전자(BSE) 영상은 원자번호 차이를 함께 반영한다. 후방산란 전자 수는 원자량이 클수록 많아지므로 BSE 영상에서 밝게 보이는 입자는 무거운 원소일 수 있으며, 편석·도금 결함·개재물 분석에 쓰인다.", "keywords": ["secondary electron", "backscattered electron", "atomic number contrast", "bright particles", "segregation"], "sem_observable": true, "requires_scale": false, "sources": [{"title": "Scanning Electron Microscopy", "authors": "B.L. Gabriel", "book": "ASM Handbook Vol.12 Fractography", "publisher": "ASM International", "year": 1987, "evidence": "handbook", "locator": "Signal detection (PDF p.315-316)"}, {"title": "A Short Review on Fracture Mechanisms of Mechanical Components Operated under Industrial Process Conditions: Fractographic Analysis and Selected Prevention Strategies", "authors": "G.A. Pantazopoulos", "journal": "Metals 9(2), 148", "year": 2019, "doi": "10.3390/met9020148", "evidence": "review", "locator": "Fig. 1(b), Fig. 3"}]}
{"id": "SEM-002", "type": "General", "section": "caution", "scale": "micro", "material": "any", "text": "SEM 파면 관찰에서는 조명 방향을 잘못 인식해 돌출부와 함몰부를 거꾸로 보는 원근 왜곡이 자주 문제가 되며, 같은 영역을 약간 기울여 두 장 찍는 스테레오 영상으로 해결한다. 단일 SEM 이미지만으로 요철 방향이나 딤플 방향을 단정하지 않는다.", "keywords": ["perspective distortion", "stereo imaging", "hill vs valley", "single image limitation"], "sem_observable": true, "requires_scale": false, "sources": [{"title": "Scanning Electron Microscopy", "authors": "B.L. Gabriel", "book": "ASM Handbook Vol.12 Fractography", "publisher": "ASM International", "year": 1987, "evidence": "handbook", "locator": "Stereo Imaging (PDF p.319); dimple orientation (PDF p.326)"}]}
{"id": "SEM-003", "type": "Ductile", "section": "caution", "scale": "micro", "material": "any", "text": "딤플 크기는 재료의 상대적 연성에 크게 좌우되므로 모든 연성 파면에 맞는 단일 관찰 배율은 정할 수 없고, 딤플의 형태와 방향이 분명히 보이는 배율까지 확대해 기록해야 한다. 배율 정보가 없는 이미지에서는 딤플의 절대 크기를 비교·판단하지 않는다.", "keywords": ["dimple size", "magnification", "no single magnification", "relative ductility"], "sem_observable": true, "requires_scale": false, "sources": [{"title": "Scanning Electron Microscopy", "authors": "B.L. Gabriel", "book": "ASM Handbook Vol.12 Fractography", "publisher": "ASM International", "year": 1987, "evidence": "handbook", "locator": "Ductile fracture (PDF p.326)"}]}
{"id": "SEM-004", "type": "Cleavage", "section": "feature", "scale": "micro", "material": "any", "text": "벽개 파면은 육안으로는 빛을 강하게 반사하는 면으로 보이고, SEM에서는 매우 평탄한 면으로 나타난다. 취성 인장 파면은 밝고 입상인 외관에 넥킹이 거의 없다.", "keywords": ["flat facets in SEM", "reflective facets", "bright granular", "cleavage appearance"], "sem_observable": true, "requires_scale": false, "sources": [{"title": "Scanning Electron Microscopy", "authors": "B.L. Gabriel", "book": "ASM Handbook Vol.12 Fractography", "publisher": "ASM International", "year": 1987, "evidence": "handbook", "locator": "Fracture modes (PDF p.324, 327)"}]}
{"id": "SEM-005", "type": "General", "section": "caution", "scale": "micro", "material": "any", "text": "전도성이 없는 시편은 음전하가 쌓여 SEM 영상을 방해하므로, 낮은 가속 전압으로 보거나 금·크롬·탄소 박막을 코팅해 관찰한다. 비전도성 부착물이 있는 파면 영상에서는 이런 영향이 섞였을 가능성을 고려한다.", "keywords": ["charging", "nonconductive", "conductive coating", "accelerating voltage"], "sem_observable": true, "requires_scale": false, "sources": [{"title": "Scanning Electron Microscopy", "authors": "B.L. Gabriel", "book": "ASM Handbook Vol.12 Fractography", "publisher": "ASM International", "year": 1987, "evidence": "handbook", "locator": "Specimen preparation – coating (PDF p.323)"}]}
{"id": "PRV-001", "type": "General", "section": "next_step", "scale": "any", "material": "any", "text": "파손 분석은 '파손 조사 → 근본 원인 분석 → 재발 방지'로 이어진다. 재발 방지에는 FMEA가 널리 쓰이며, 고장 모드·영향·원인을 정한 뒤 심각도·발생도·검출도(각 1~10점)를 곱한 위험 우선순위 수(RPN)로 대책 우선순위를 정하고, 대책 후 RPN을 다시 평가한다.", "keywords": ["failure prevention", "FMEA", "risk priority number", "root cause analysis", "corrective action"], "sem_observable": null, "requires_scale": false, "sources": [{"title": "A Short Review on Fracture Mechanisms of Mechanical Components Operated under Industrial Process Conditions: Fractographic Analysis and Selected Prevention Strategies", "authors": "G.A. Pantazopoulos", "journal": "Metals 9(2), 148", "year": 2019, "doi": "10.3390/met9020148", "evidence": "review", "locator": "Section 1 Eq. (1); Section 3.2, Eq. (9), Fig. 9"}]}
{"id": "PRV-002", "type": "Fatigue", "section": "next_step", "scale": "any", "material": "any", "text": "가공 홈, 찍힘·피트, 개재물 같은 표면·내부 결함은 피로 균열의 시작점이 되므로, 결함 크기와 재료 경도로 균열이 진전하지 않는 임계 응력을 추정하는 방법(Murakami-Endo 근사)을 써서 허용 결함 크기를 정하고 비파괴검사 기준으로 관리할 수 있다.", "keywords": ["surface defects", "fatigue threshold", "Murakami-Endo", "defect size control", "NDT criteria"], "sem_observable": null, "requires_scale": false, "sources": [{"title": "A Short Review on Fracture Mechanisms of Mechanical Components Operated under Industrial Process Conditions: Fractographic Analysis and Selected Prevention Strategies", "authors": "G.A. Pantazopoulos", "journal": "Metals 9(2), 148", "year": 2019, "doi": "10.3390/met9020148", "evidence": "review", "locator": "Section 3.1, Eq. (5)-(6), Fig. 7"}]}
{"id": "IMG-001", "type": "Fatigue", "section": "feature", "scale": "micro", "material": "any", "text": "피로 파면의 전파 영역을 SEM으로 점점 높은 배율에서 보면 육안의 비치 마크가 수백~수천 개의 피로 줄무늬로 분해되며, 배율이 높아질수록(예: 80배 → 800배 → 4000배 → 8000배) 더 미세한 줄무늬가 드러난다. 낮은 배율 이미지에서 줄무늬가 보이지 않는 것은 배율 한계 때문일 수 있다.", "keywords": ["striations resolved with magnification", "beach marks into striations", "magnification", "propagation zone"], "sem_observable": true, "requires_scale": false, "sources": [{"title": "Scanning Electron Microscopy", "authors": "B.L. Gabriel", "book": "ASM Handbook Vol.12 Fractography", "publisher": "ASM International", "year": 1987, "evidence": "handbook", "locator": "Fatigue, Fig. 14-15 (PDF p.328-329)"}]}
{"id": "IMG-002", "type": "Fatigue", "section": "caution", "scale": "micro", "material": "any", "text": "피로 줄무늬가 있으면 피로 파괴로 판단할 근거가 되지만, 줄무늬가 없다고 피로를 배제할 수는 없다. 시험 환경과 재료 조성에 따라 줄무늬의 선명도가 달라지고, 산화·부식·기계적 손상이 줄무늬를 지울 수 있다.", "keywords": ["absence of striations", "fatigue not excluded", "oxidation", "mechanical damage"], "sem_observable": true, "requires_scale": false, "sources": [{"title": "Scanning Electron Microscopy", "authors": "B.L. Gabriel", "book": "ASM Handbook Vol.12 Fractography", "publisher": "ASM International", "year": 1987, "evidence": "handbook", "locator": "Fatigue (PDF p.330)"}]}
{"id": "IMG-003", "type": "Fatigue", "section": "feature", "scale": "micro", "material": "any", "text": "하중이 불규칙하면 과부하 사이클이 줄무늬 띠 사이에 미세공극 합체(딤플) 영역을 만들 수 있고, 진폭이 작은 사이클은 분해 가능한 줄무늬를 남기지 않을 수 있다. 따라서 전파 영역 안의 딤플이 곧 최종 파단부를 뜻하지는 않는다.", "keywords": ["nonuniform loading", "dimples among striations", "overload cycles", "unresolvable striations"], "sem_observable": true, "requires_scale": false, "sources": [{"title": "Scanning Electron Microscopy", "authors": "B.L. Gabriel", "book": "ASM Handbook Vol.12 Fractography", "publisher": "ASM International", "year": 1987, "evidence": "handbook", "locator": "Fatigue, Fig. 16 (PDF p.329)"}]}
{"id": "IMG-004", "type": "General", "section": "caution", "scale": "micro", "material": "any", "text": "입계 면이나 계면 위에 작은 미세공극 합체 영역이 나타날 수 있으므로, 아주 좁은 영역만 고배율로 찍은 이미지는 파면 전체의 파괴 모드를 오해하게 할 수 있다. 결정립 사이의 관계가 드러나도록 여러 배율의 이미지를 함께 보는 것이 필요하다.", "keywords": ["range of magnifications", "small area misleading", "microvoid zones on facets", "single image limitation"], "sem_observable": true, "requires_scale": false, "sources": [{"title": "Scanning Electron Microscopy", "authors": "B.L. Gabriel", "book": "ASM Handbook Vol.12 Fractography", "publisher": "ASM International", "year": 1987, "evidence": "handbook", "locator": "Fracture modes (PDF p.327)"}]}
{"id": "IMG-005", "type": "Cleavage", "section": "caution", "scale": "micro", "material": "any", "text": "국부 결정 구조가 균열의 국부 진행 방향을 바꿀 수 있으므로, 전체 균열 진행 방향은 여러 영역에서 강줄기 무늬의 방향을 확인한 뒤에 정해야 한다. 한 장의 이미지에서 본 강줄기 방향만으로 균열 시작점 방향을 단정하지 않는다.", "keywords": ["river pattern direction", "several areas", "local crack direction", "single image limitation"], "sem_observable": true, "requires_scale": false, "sources": [{"title": "Scanning Electron Microscopy", "authors": "B.L. Gabriel", "book": "ASM Handbook Vol.12 Fractography", "publisher": "ASM International", "year": 1987, "evidence": "handbook", "locator": "Cleavage (PDF p.327)"}]}
{"id": "LOC-001", "type": "Fatigue", "section": "feature", "scale": "any", "material": "any", "text": "피로 균열 시작 영역은 보통 반복 변형이 가장 크거나 재료 결함·잔류 응력이 피로 저항을 낮추는 표면 또는 표면 근처의 한 점(또는 여러 점)이다. 시작점의 위치는 2단계 전파 영역의 특징(비치 마크, 줄무늬가 퍼져 나가는 방향)을 해석해 정한다.", "keywords": ["fatigue initiation zone", "surface origin", "multiple origins", "locating origin from stage II"], "sem_observable": null, "requires_scale": false, "sources": [{"title": "Scanning Electron Microscopy", "authors": "B.L. Gabriel", "book": "ASM Handbook Vol.12 Fractography", "publisher": "ASM International", "year": 1987, "evidence": "handbook", "locator": "Fatigue (PDF p.328)"}]}
{"id": "LOC-002", "type": "General", "section": "next_step", "scale": "any", "material": "any", "text": "균열 시작점에는 파손 원인의 단서가 담겨 있는 경우가 많으므로, 저배율로 파면 전체에서 시작점을 찾은 뒤 그 부근을 고배율로 관찰하는 두 단계 분석이 모두 필요하다.", "keywords": ["origin contains clue", "low and high magnification", "origin examination"], "sem_observable": null, "requires_scale": false, "sources": [{"title": "Preparation and Preservation of Fracture Specimens", "authors": "R.D. Zipp, E.P. Dahlberg", "book": "ASM Handbook Vol.12 Fractography", "publisher": "ASM International", "year": 1987, "evidence": "handbook", "locator": "Preliminary Visual Examination (PDF p.142)"}]}
{"id": "LOC-003", "type": "General", "section": "feature", "scale": "micro", "material": "any", "text": "피로 등 점진적 균열의 최종 파단(순간 과부하) 영역은 거칠며, 하중 조건·재료의 기계적 성질·부품 형상에 따라 연성(딤플) 또는 저에너지(입내·입계) 파괴 형태를 보인다. 따라서 최종 파단부에서 관찰된 딤플이나 벽개 면은 그 자체로 전체 파손 메커니즘을 나타내지 않을 수 있다.", "keywords": ["final fracture zone", "overload zone", "dimples or transgranular or intergranular", "not whole mechanism"], "sem_observable": true, "requires_scale": false, "sources": [{"title": "A Short Review on Fracture Mechanisms of Mechanical Components Operated under Industrial Process Conditions: Fractographic Analysis and Selected Prevention Strategies", "authors": "G.A. Pantazopoulos", "journal": "Metals 9(2), 148", "year": 2019, "doi": "10.3390/met9020148", "evidence": "review", "locator": "Section 2.3.1"}]}
{"id": "LOC-004", "type": "General", "section": "caution", "scale": "any", "material": "any", "text": "안정적인 균열 성장이 오래 진행된 파면에서는 가장 늦게 생긴 빠른 파단부 근처가 손상이 가장 적은 경우가 많고, 부식 매질이 균열 선단까지 닿지 않아 그 부분이 비교적 깨끗하게 남기도 한다. 반대로 오래된 시작점 부근은 부식·마모로 원래 특징이 가려졌을 수 있다.", "keywords": ["oldest region damaged", "newest crack area least damaged", "corrodents", "origin region condition"], "sem_observable": null, "requires_scale": false, "sources": [{"title": "Preparation and Preservation of Fracture Specimens", "authors": "R.D. Zipp, E.P. Dahlberg", "book": "ASM Handbook Vol.12 Fractography", "publisher": "ASM International", "year": 1987, "evidence": "handbook", "locator": "Preliminary Visual Examination (PDF p.142)"}]}
{"id": "DET-001", "type": "General", "section": "caution", "scale": "micro", "material": "any", "text": "일반적인 SEM 영상은 주로 2차 전자로 만들어진다. 2차 전자는 에너지가 낮아 곡선 경로로도 검출기에 끌려가지만, 후방산란 전자는 입사 에너지의 약 80%를 유지해 검출기를 향한 직선 경로로만 검출된다. 후방산란 전자 영상은 원자번호 대비를 이용한 편석, 도금 결함, 복합재 파손 분석에 쓰인다.", "keywords": ["SE vs BSE", "line-of-sight", "atomic number imaging", "detector"], "sem_observable": true, "requires_scale": false, "sources": [{"title": "Scanning Electron Microscopy", "authors": "B.L. Gabriel", "book": "ASM Handbook Vol.12 Fractography", "publisher": "ASM International", "year": 1987, "evidence": "handbook", "locator": "Signal detection (PDF p.316)"}]}
{"id": "DET-002", "type": "Intergranular", "section": "feature", "scale": "micro", "material": "copper", "text": "열간 압출 중 파손된 납 함유 황동의 입계 파면을 후방산란 전자 영상으로 보면 입계에 모인 납 입자가 밝은 점으로 나타났다. 후방산란 영상의 밝은 입자는 무거운 원소의 편석·석출일 수 있으므로 성분 분석으로 확인한다.", "keywords": ["BSE bright spots", "lead particles", "grain boundary segregation", "leaded brass"], "sem_observable": true, "requires_scale": false, "sources": [{"title": "A Short Review on Fracture Mechanisms of Mechanical Components Operated under Industrial Process Conditions: Fractographic Analysis and Selected Prevention Strategies", "authors": "G.A. Pantazopoulos", "journal": "Metals 9(2), 148", "year": 2019, "doi": "10.3390/met9020148", "evidence": "review", "locator": "Section 2.2.2, Fig. 3"}]}
{"id": "CLN-001", "type": "General", "section": "caution", "scale": "micro", "material": "any", "text": "적절한 세척은 파면 형태를 보존할 수 있다. 세제 초음파 세척 후에도 미세한 피로 줄무늬가 선명하게 보였고, 녹슨 파면을 음극 세척한 뒤 1000배에서는 딤플 형태가 유지되었다. 다만 5000배에서는 작은 딤플의 가장자리가 부식으로 사라진 것이 확인되어, 부식·세척의 영향은 고배율 미세 특징에서 먼저 나타난다.", "keywords": ["cleaning effects", "detergent cleaning", "cathodic cleaning", "fine features at high magnification"], "sem_observable": true, "requires_scale": false, "sources": [{"title": "Preparation and Preservation of Fracture Specimens", "authors": "R.D. Zipp, E.P. Dahlberg", "book": "ASM Handbook Vol.12 Fractography", "publisher": "ASM International", "year": 1987, "evidence": "handbook", "locator": "Fracture-Cleaning Techniques, Fig. 4-5 (PDF p.145-146)"}]}
{"id": "COAT-001", "type": "General", "section": "caution", "scale": "micro", "material": "any", "text": "SEM 관찰용 도전성 코팅은 영상에는 금·크롬 같은 금속막을, X선 성분 분석에는 X선을 거의 막지 않는 탄소막을 쓴다. 더 미세한 코팅막은 해상도 약 8 nm, 배율 40,000배를 넘을 때만 필요하므로, 일반적인 파면 관찰 배율에서는 코팅이 형태 판독을 크게 바꾸지 않는다. 거친 파면은 스퍼터 코팅이 딤플 안쪽까지 고르게 덮는다.", "keywords": ["conductive coating", "gold chromium carbon", "sputter coating", "coating and resolution"], "sem_observable": true, "requires_scale": false, "sources": [{"title": "Scanning Electron Microscopy", "authors": "B.L. Gabriel", "book": "ASM Handbook Vol.12 Fractography", "publisher": "ASM International", "year": 1987, "evidence": "handbook", "locator": "Specimen preparation – coating (PDF p.323)"}]}
{"id": "AL-006", "type": "Fatigue", "section": "material", "scale": "micro", "material": "aluminum", "text": "알루미늄 합금은 공기 중 피로에서 줄무늬가 잘 형성되어 뚜렷하게 보이는 경우가 많지만, 진공 중 시험에서는 줄무늬가 형성되지 않는다.", "keywords": ["aluminum striations prominent", "vacuum no striations"], "sem_observable": true, "requires_scale": false, "sources": [{"title": "Scanning Electron Microscopy", "authors": "B.L. Gabriel", "book": "ASM Handbook Vol.12 Fractography", "publisher": "ASM International", "year": 1987, "evidence": "handbook", "locator": "Fatigue (PDF p.330)"}]}
{"id": "ST-001", "type": "Fatigue", "section": "material", "scale": "micro", "material": "steel", "text": "철계 합금의 피로 줄무늬는 알루미늄 합금보다 흐릿하게 나타나는 경우가 많다. 강 파면에서 줄무늬가 뚜렷하지 않다는 이유만으로 피로를 배제하지 않는다.", "keywords": ["ferrous alloys", "poorly defined striations", "steel fatigue"], "sem_observable": true, "requires_scale": false, "sources": [{"title": "Scanning Electron Microscopy", "authors": "B.L. Gabriel", "book": "ASM Handbook Vol.12 Fractography", "publisher": "ASM International", "year": 1987, "evidence": "handbook", "locator": "Fatigue, Fig. 17 (PDF p.330)"}]}
{"id": "MAG-001", "type": "General", "section": "next_step", "scale": "any", "material": "any", "text": "피로 파면 관찰은 배율 단계별로 역할이 나뉜다. 30배 이하의 광학 거시 관찰로 균열 시작 위치·균열 전선 모양·마커 띠를 찾고, 50~100배 스테레오 사진과 저배율 SEM 몽타주로 위치를 잡은 뒤, 400~3200배에서 줄무늬와 마커 띠를 상세히 관찰한다. 한 배율의 이미지는 이 중 한 단계의 정보만 담는다.", "keywords": ["magnification steps", "macrofractography 30x", "stereo pairs 50-100x", "400-3200x striations"], "sem_observable": null, "requires_scale": false, "sources": [{"title": "Fractography-based estimation of fatigue crack \"initiation\" and growth lives in aircraft components", "authors": "R.J.H. Wanhill, T. Hattenberg", "journal": "NLR Technical Publication NLR-TP-2006-184", "year": 2006, "url": "https://reports.nlr.nl/handle/10921/457", "evidence": "report", "locator": "Section 2 Table 1 (p.8); Figure 9 (p.30)"}]}
{"id": "MAG-002", "type": "Fatigue", "section": "caution", "scale": "micro", "material": "any", "text": "높은 배율은 관찰 면적을 좁혀 마커 띠 같은 넓은 범위의 특징을 오히려 찾기 어렵게 만드는 경우가 많다. 파면을 전자빔에 대해 약 30° 기울이면 표면 요철 변화가 드러나 마커 띠 검출에 도움이 된다.", "keywords": ["high magnification restricts area", "marker band detectability", "specimen tilt 30 degrees"], "sem_observable": true, "requires_scale": false, "sources": [{"title": "Fractography-based estimation of fatigue crack \"initiation\" and growth lives in aircraft components", "authors": "R.J.H. Wanhill, T. Hattenberg", "journal": "NLR Technical Publication NLR-TP-2006-184", "year": 2006, "url": "https://reports.nlr.nl/handle/10921/457", "evidence": "report", "locator": "Figure 9 (p.30)"}]}
{"id": "MAG-003", "type": "Fatigue", "section": "caution", "scale": "micro", "material": "any", "text": "일반 SEM으로 충분한 파면도 있지만, 매우 미세한 줄무늬는 전계방출형 SEM(FEG-SEM)이 필요할 수 있다. 문헌에서는 줄무늬 간격의 하한을 약 100 nm로 보지만, FEG-SEM으로 2024-T3 합금에서 20~25 nm 간격의 줄무늬가 관찰되기도 했다. 이미지에서 줄무늬가 보이지 않으면 장비 분해능의 한계일 수도 있다.", "keywords": ["FEG-SEM", "striation resolution", "20-25 nm striations", "conventional SEM"], "sem_observable": true, "requires_scale": false, "sources": [{"title": "Fractography-based estimation of fatigue crack \"initiation\" and growth lives in aircraft components", "authors": "R.J.H. Wanhill, T. Hattenberg", "journal": "NLR Technical Publication NLR-TP-2006-184", "year": 2006, "url": "https://reports.nlr.nl/handle/10921/457", "evidence": "report", "locator": "Section 1 (p.7); Section 4 (p.10)"}]}
{"id": "MAG-004", "type": "General", "section": "caution", "scale": "any", "material": "any", "text": "정량 파면 분석에서 실용적인 분해능 한계는 FEG-SEM이 약 20 nm, 광학 현미경이 약 0.5 µm 수준이다. 0.1 mm보다 작은 크기까지 균열 성장을 추적하려면 대개 SEM 관찰이 필요하다.", "keywords": ["resolution limit", "FEG-SEM 2e-8 m", "optical microscope 5e-7 m", "SEM required below 0.1 mm"], "sem_observable": null, "requires_scale": false, "sources": [{"title": "Marker loads for quantitative fractography of fatigue cracks in aerospace alloys", "authors": "S.A. Barter, R.J.H. Wanhill", "journal": "NLR Technical Publication NLR-TP-2008-833 (ICAF 2009)", "year": 2008, "url": "https://reports.nlr.nl/handle/10921/322", "evidence": "report", "locator": "Section 2 (p.9)"}]}
{"id": "MAG-005", "type": "Fatigue", "section": "caution", "scale": "micro", "material": "any", "text": "결정립이 미세할수록 피로 마커를 구분하기 어려울 수 있다. 균열이 결정립·아결정립계를 지날 때마다 파면이 국부적으로 꺾이기 때문이다.", "keywords": ["fine grain size", "marker detectability", "fracture surface deflection", "grain boundaries"], "sem_observable": true, "requires_scale": false, "sources": [{"title": "Marker loads for quantitative fractography of fatigue cracks in aerospace alloys", "authors": "S.A. Barter, R.J.H. Wanhill", "journal": "NLR Technical Publication NLR-TP-2008-833 (ICAF 2009)", "year": 2008, "url": "https://reports.nlr.nl/handle/10921/322", "evidence": "report", "locator": "Section 2, Material (p.10)"}]}
{"id": "STR-001", "type": "Fatigue", "section": "caution", "scale": "micro", "material": "any", "text": "줄무늬 간격이 거시 균열 성장 속도와 근사적으로라도 일치한다는 보장은 없다. 성장 속도가 빠를 때는 미세공극 합체도 균열 성장에 기여해 줄무늬 간격이 실제 속도를 과소평가하고, 하중 진폭이 변하면 줄무늬 간격으로 성장 속도를 추정하기 어렵거나 불가능할 수 있다.", "keywords": ["striation spacing vs growth rate", "underestimate at high rates", "variable amplitude loading", "microvoid coalescence contribution"], "sem_observable": true, "requires_scale": true, "sources": [{"title": "Fractography-based estimation of fatigue crack \"initiation\" and growth lives in aircraft components", "authors": "R.J.H. Wanhill, T. Hattenberg", "journal": "NLR Technical Publication NLR-TP-2006-184", "year": 2006, "url": "https://reports.nlr.nl/handle/10921/457", "evidence": "report", "locator": "Section 1 (p.7)"}, {"title": "Marker loads for quantitative fractography of fatigue cracks in aerospace alloys", "authors": "S.A. Barter, R.J.H. Wanhill", "journal": "NLR Technical Publication NLR-TP-2008-833 (ICAF 2009)", "year": 2008, "url": "https://reports.nlr.nl/handle/10921/322", "evidence": "report", "locator": "Section 2 (p.9)"}]}
{"id": "STR-002", "type": "Fatigue", "section": "material", "scale": "micro", "material": "any", "text": "줄무늬는 항공용 알루미늄 합금, 오스테나이트계 스테인리스강, 니켈기 초합금에서 잘 보인다. 고강도강과 티타늄 합금에서도 보이지만 흐릿하거나, 특히 낮은 성장 속도에서는 다른 피로 파괴 형태로 대부분 대체될 수 있다.", "keywords": ["striation visibility by alloy", "aluminium alloys", "high strength steels", "titanium alloys", "nickel superalloys"], "sem_observable": true, "requires_scale": false, "sources": [{"title": "Fractography-based estimation of fatigue crack \"initiation\" and growth lives in aircraft components", "authors": "R.J.H. Wanhill, T. Hattenberg", "journal": "NLR Technical Publication NLR-TP-2006-184", "year": 2006, "url": "https://reports.nlr.nl/handle/10921/457", "evidence": "report", "locator": "Section 1 (p.7)"}, {"title": "Marker loads for quantitative fractography of fatigue cracks in aerospace alloys", "authors": "S.A. Barter, R.J.H. Wanhill", "journal": "NLR Technical Publication NLR-TP-2008-833 (ICAF 2009)", "year": 2008, "url": "https://reports.nlr.nl/handle/10921/322", "evidence": "report", "locator": "Section 3 footnote 2 (p.10)"}]}
{"id": "STR-003", "type": "Fatigue", "section": "caution", "scale": "micro", "material": "any", "text": "줄무늬는 일반 대기처럼 순한 환경의 피로에서 가장 잘 보인다. 염수나 고온 공기처럼 공격적인 환경에서는 부식과 산화가 원래 파면을 손상시켜 결국 줄무늬를 가릴 수 있다.", "keywords": ["environment", "salt water", "high temperature oxidation", "obscured striations"], "sem_observable": true, "requires_scale": false, "sources": [{"title": "Fractography-based estimation of fatigue crack \"initiation\" and growth lives in aircraft components", "authors": "R.J.H. Wanhill, T. Hattenberg", "journal": "NLR Technical Publication NLR-TP-2006-184", "year": 2006, "url": "https://reports.nlr.nl/handle/10921/457", "evidence": "report", "locator": "Section 1 (p.7)"}]}
{"id": "STR-004", "type": "Fatigue", "section": "caution", "scale": "micro", "material": "any", "text": "Al 5005 합금의 간헐적 피로 균열 성장 실험에서, SEM 이미지로 측정한 평균 줄무늬 간격은 균열 성장 속도와 상관이 없었고, 간격 분포는 균열이 한 번에 뛰는 크기의 분포와 비슷했다. 줄무늬 간격만으로 하중 수준이나 성장 속도를 단정하지 않는다.", "keywords": ["average striation spacing", "no correlation with growth rate", "crack jumps", "intermittent growth"], "sem_observable": true, "requires_scale": true, "sources": [{"title": "Striation lines in intermittent fatigue crack growth in an Al alloy", "authors": "A. Kinnunen, I.V. Lomakin, T. Mäkinen, K. Widell, J. Koivisto, M.J. Alava", "journal": "Physical Review Materials 7, 053602 (arXiv:2305.07460)", "year": 2023, "url": "https://arxiv.org/abs/2305.07460", "evidence": "paper", "locator": "Abstract"}]}
{"id": "LOC-005", "type": "Fatigue", "section": "next_step", "scale": "any", "material": "any", "text": "균열 시작부를 볼 때는 시작점이 하나인지 여러 개인지(연속된 다중 시작점은 시작 '길이'로 기록), 프레팅·부식 피트·재료 불연속·제작 결함 같은 구체적 원인이 있는지, 그리고 프레팅 산화물·부식('머드 크래킹', '콜리플라워')·고온 산화가 시작부를 가리고 있는지를 확인한다.", "keywords": ["initiation sites", "fretting", "corrosion pits", "fabrication defects", "obscuration"], "sem_observable": null, "requires_scale": false, "sources": [{"title": "Fractography-based estimation of fatigue crack \"initiation\" and growth lives in aircraft components", "authors": "R.J.H. Wanhill, T. Hattenberg", "journal": "NLR Technical Publication NLR-TP-2006-184", "year": 2006, "url": "https://reports.nlr.nl/handle/10921/457", "evidence": "report", "locator": "Section 3 Table 2 (p.9)"}]}
{"id": "LOC-006", "type": "Fatigue", "section": "caution", "scale": "any", "material": "any", "text": "많은 공학 합금은 금속간 개재물, 분산 입자, 작은 기공 같은 불연속을 규격 범위 안에서 정상적으로 포함한다. 피로 균열이 이런 불연속에서 시작했더라도 규격 이내라면 '결함'이라고 부르는 것은 적절하지 않다.", "keywords": ["material discontinuities", "inclusions", "within specification", "not defects"], "sem_observable": null, "requires_scale": false, "sources": [{"title": "Fractography-based estimation of fatigue crack \"initiation\" and growth lives in aircraft components", "authors": "R.J.H. Wanhill, T. Hattenberg", "journal": "NLR Technical Publication NLR-TP-2006-184", "year": 2006, "url": "https://reports.nlr.nl/handle/10921/457", "evidence": "report", "locator": "Section 3 (p.9)"}]}
{"id": "LOC-007", "type": "Fatigue", "section": "next_step", "scale": "micro", "material": "any", "text": "줄무늬의 방향은 중간 단계의 균열 전선 모양을 추정하는 데 쓰이고, 줄무늬 간격은 정한 방향을 따라 측정한다. 시작점에서 첫 마커까지, 마커 사이, 마지막 마커에서 과부하 전이부까지 위치별로 관찰하고 피로에서 과부하로 바뀌는 경계를 따로 기록한다.", "keywords": ["striation orientation", "crack front development", "fatigue to overload transition", "measurement locations"], "sem_observable": true, "requires_scale": false, "sources": [{"title": "Fractography-based estimation of fatigue crack \"initiation\" and growth lives in aircraft components", "authors": "R.J.H. Wanhill, T. Hattenberg", "journal": "NLR Technical Publication NLR-TP-2006-184", "year": 2006, "url": "https://reports.nlr.nl/handle/10921/457", "evidence": "report", "locator": "Section 4 Table 3 (p.10); Figure 9 (p.30)"}, {"title": "Fractographic Analysis of a Failed Crane Bolt", "authors": "A.A. Kapusta (U.S. Army ARDEC, Benet Laboratories)", "journal": "Technical Report ARCCB-TR-88041 (DTIC ADA202703)", "year": 1988, "url": "https://apps.dtic.mil/sti/pdfs/ADA202703.pdf", "evidence": "report", "locator": "p.3"}]}
{"id": "LOC-008", "type": "Fatigue", "section": "caution", "scale": "micro", "material": "any", "text": "파면에서는 실제로 없는 선형·호 모양 특징을 '보는' 경향이 잘 알려져 있다. 마커 띠처럼 보이는 선 중 상당수가 줄무늬 간격 확인에서 실제 마커가 아닌 것으로 밝혀졌으므로, 선 모양 특징은 다른 증거로 교차 확인한다.", "keywords": ["apparent marker bands", "illusory lines", "cross-check with striations"], "sem_observable": true, "requires_scale": false, "sources": [{"title": "Fractography-based estimation of fatigue crack \"initiation\" and growth lives in aircraft components", "authors": "R.J.H. Wanhill, T. Hattenberg", "journal": "NLR Technical Publication NLR-TP-2006-184", "year": 2006, "url": "https://reports.nlr.nl/handle/10921/457", "evidence": "report", "locator": "Section 5.2 and footnote 1 (p.14)"}]}
{"id": "LOC-009", "type": "Fatigue", "section": "caution", "scale": "micro", "material": "any", "text": "과부하 하중이 들어가면 균열이 한 번에 크게 전진하며 '스트레치 존'이라는 띠가 생길 수 있다. 이는 피로에서 최종 파단으로 넘어갈 때 생기는 스트레치 존과 비슷해 보일 수 있으므로, 이런 띠 하나만으로 최종 파단부 경계라고 단정하지 않는다.", "keywords": ["stretch zone", "overload", "final failure transition", "look-alike"], "sem_observable": true, "requires_scale": false, "sources": [{"title": "Marker loads for quantitative fractography of fatigue cracks in aerospace alloys", "authors": "S.A. Barter, R.J.H. Wanhill", "journal": "NLR Technical Publication NLR-TP-2008-833 (ICAF 2009)", "year": 2008, "url": "https://reports.nlr.nl/handle/10921/322", "evidence": "report", "locator": "Section 5.1 and footnote 4 (p.18)"}]}
{"id": "LOC-010", "type": "Fatigue", "section": "feature", "scale": "micro", "material": "any", "text": "사용 중 피로 파손된 헬리콥터 블레이드 부재 파면은 위치에 따라 달랐다. 초기 성장 영역은 낮은 성장 속도에 해당하는 유사 줄무늬와 큰 전단 흔적, 중간 영역은 줄무늬와 딤플이 번갈아 나타나는 가속 성장, 최종 파단 영역은 두께 전체에 걸친 전단 립과 딤플만으로 이루어졌다.", "keywords": ["fracture zones", "pseudo-striations", "striations alternating with dimples", "purely dimpled final zone"], "sem_observable": true, "requires_scale": false, "sources": [{"title": "Multiaxial fatigue of in-service aluminium longerons for helicopter rotor-blades", "authors": "A. Shanyavskiy et al.", "journal": "Frattura ed Integrità Strutturale 37, 22-27", "year": 2016, "doi": "10.3221/IGF-ESIS.37.04", "evidence": "paper", "locator": "Fractographic analysis (fracture surface zones 1-3)"}]}
{"id": "LOC-011", "type": "Fatigue", "section": "feature", "scale": "any", "material": "any", "text": "피로 시작부를 벗어나면 메소 비치 마크의 간격이 균열 진행 방향으로 규칙적으로 넓어지고, 빠른 파단 영역 직전에는 광학 현미경의 보통 배율에서도 보일 만큼 뚜렷해질 수 있다. 비치 마크 간격이 넓어지는 방향은 균열 진행 방향을 가리킨다.", "keywords": ["meso-beach-marks", "spacing increases", "visible at moderate magnification", "crack growth direction"], "sem_observable": null, "requires_scale": false, "sources": [{"title": "Multiaxial fatigue of in-service aluminium longerons for helicopter rotor-blades", "authors": "A. Shanyavskiy et al.", "journal": "Frattura ed Integrità Strutturale 37, 22-27", "year": 2016, "doi": "10.3221/IGF-ESIS.37.04", "evidence": "paper", "locator": "Fractographic analysis (meso-beach-marks)"}]}
{"id": "LOC-012", "type": "Fatigue", "section": "feature", "scale": "any", "material": "any", "text": "크레인 볼트 피로 파손 사례에서 시작부(나사 골)는 결함이 없는 입내 파면(100배)이었고, 전파 영역 전체에서 2단계 줄무늬가 관찰되었으며(1500~3300배), 최종 과부하 영역은 파단면의 1%에 훨씬 못 미치는 작은 영역으로 등축 딤플(1000배)을 보였다. 줄무늬 방향으로 균열 진행 방향을 판정했다.", "keywords": ["case study", "thread root initiation", "striations 1500-3300x", "small final overload zone", "equiaxed dimples"], "sem_observable": null, "requires_scale": false, "sources": [{"title": "Fractographic Analysis of a Failed Crane Bolt", "authors": "A.A. Kapusta (U.S. Army ARDEC, Benet Laboratories)", "journal": "Technical Report ARCCB-TR-88041 (DTIC ADA202703)", "year": 1988, "url": "https://apps.dtic.mil/sti/pdfs/ADA202703.pdf", "evidence": "report", "locator": "pp.1-3, Figures 3-8"}]}
{"id": "SCL-001", "type": "Ductile", "section": "feature", "scale": "micro", "material": "any", "text": "같은 재료에서도 충격 하중 파면의 딤플은 정적 인장 파면보다 작고 배열이 불규칙했으며 전단의 영향이 컸다. 딤플 크기 비교는 같은 스케일 기준에서만 의미가 있고, 하중 속도에 따라 달라질 수 있다.", "keywords": ["impact vs static dimples", "smaller dimples", "disorder", "loading rate"], "sem_observable": true, "requires_scale": true, "sources": [{"title": "Automated Method for Fractographic Analysis of Shape and Size of Dimples on Fracture Surface of High-Strength Titanium Alloys", "authors": "I. Konovalenko, P. Maruschak, O. Prentkovskis", "journal": "Metals 8(3), 161", "year": 2018, "doi": "10.3390/met8030161", "evidence": "paper", "locator": "Section 3.2.2"}]}
{"id": "SCL-002", "type": "Ductile", "section": "material", "scale": "micro", "material": "titanium", "text": "고강도 티타늄 합금 VT23의 정적 인장 파면에서 자동 측정한 딤플 크기는 약 0.6~18.7 µm 범위였다. 매우 소성이 큰 재료일수록 깊은 원뿔형 딤플이 나타나고, 균열 저항이 클수록 딤플의 상대 깊이가 커지는 경향이 있었다.", "keywords": ["titanium VT23", "dimple size range", "0.6-18.7 um", "deep conical dimples"], "sem_observable": true, "requires_scale": true, "sources": [{"title": "Automated Method for Fractographic Analysis of Shape and Size of Dimples on Fracture Surface of High-Strength Titanium Alloys", "authors": "I. Konovalenko, P. Maruschak, O. Prentkovskis", "journal": "Metals 8(3), 161", "year": 2018, "doi": "10.3390/met8030161", "evidence": "paper", "locator": "Sections 3.2.1, 4.1"}]}
{"id": "SCL-003", "type": "General", "section": "caution", "scale": "micro", "material": "any", "text": "SEM 이미지에서 말하는 딤플의 '시각적 깊이'는 딤플 가장자리와 중심의 밝기 차이로 계산한 간접 지표이지 실제 깊이가 아니다. 한 장의 2차원 SEM 이미지로는 딤플의 실제 깊이를 측정할 수 없다.", "keywords": ["visual depth", "brightness difference", "2D SEM limitation", "dimple depth"], "sem_observable": true, "requires_scale": false, "sources": [{"title": "Automated Method for Fractographic Analysis of Shape and Size of Dimples on Fracture Surface of High-Strength Titanium Alloys", "authors": "I. Konovalenko, P. Maruschak, O. Prentkovskis", "journal": "Metals 8(3), 161", "year": 2018, "doi": "10.3390/met8030161", "evidence": "paper", "locator": "Section 3.1, Eq. (11)"}, {"title": "Methods for evaluating fracture patterns of polycrystalline materials based on the parameter analysis of ductile separation dimples: A review", "authors": "P. Maruschak, I. Konovalenko, A. Sorochak", "journal": "Engineering Failure Analysis 153, 107587", "year": 2023, "doi": "10.1016/j.engfailanal.2023.107587", "evidence": "review", "locator": "Section 3.1"}]}
